Repository: SemyonVitsyn/Bachelor-Thesis

# Бакалаврская выпускная работа

## **Построен RAG pipeline**

 - Предобработку pdf документов через библиотеку [Docling](https://github.com/docling-project/docling).
  
 - Формирование поисковых индексов через библиотеку FAISS.

 - Модель эмбеддер [e5-large](https://huggingface.co/intfloat/multilingual-e5-large).

 - Генеративные модели [Qwen2.5-1.5B-Instruct](https://huggingface.co/Qwen/Qwen2.5-1.5B-Instruct) и [Qwen2.5-3B-Instruct](https://huggingface.co/Qwen/Qwen2.5-3B-Instruct).

## **Собран RAG бенчмарк**

Содержащий следующие домены:

- Научные статьи и регламенты
- Техническая документация
- Финансовые и аналитические отчёты

И следующую типизацию вопросов:

1. Simple  
2.

File: benchmark/md/Металлургия/ИТС_26-2017_Производство_чугуна_стали_и_ферросплавов.md (part 4 of 36)
лаборатория испытаний
| Высокоуглеродистый FeMn                                                  | SiMn                                                                          | Низкоуглеродистый FeMn/Mn (мет)                                                |
|--------------------------------------------------------------------------|-------------------------------------------------------------------------------|--------------------------------------------------------------------------------|
| Для легирования и раскисления стан­ дартных и углероди­ стых марок стали | Для раскисления и легирования стан­ дартных и низкоуг­ леродистых марок стали | Легирующий материал для производства не­ ржавеющих и специ­ альных марок стали |

П р и м е ч а н и я

- 1 SiMn  более  распространен  в  использовании,  чем  FeMn  и  доля  его  составляет около 60 % в мировом выпуске ферросплавов.
- 2  SiMn  в  основном  используется для  раскисления  стали.  Это свойство  SiMn  позво­ ляет заменять FeSi и FeMn при производстве стали,  в случае,  если цена комплексного раскислителя будет ниже суммы  FeMn и FeSi.

Т а б л и ц а 1.9 - Основные характеристики хромистых ферросплавов

|                      |            | FeCr Высокоуглеродистый            | FeCr низкоуглеродистый                         |
|----------------------|------------|------------------------------------|------------------------------------------------|
| Применение           | Применение | Для производства нержавеющей стали | Для производства легированных хромистых сталей |
| Химический состав, % | Сг         | 60-68                              | 65-72                                          |
|                      | С          | не более 9,0                       | 0,02-1,00                                      |
|                      | Si         | не более 2,0                       | не более 1,5                                   |
|                      | Р          | не более 0,035                     | не более 0,03                                  |
|                      | S          | не более 0,03                      | не более 0,02                                  |

Т а б л и ц а 1.10 - Основные характеристики ферросилиция

|                      |              | FeSi-45                            | FeSi-65/75                            | Особочистый FeSi                                                                        |
|----------------------|--------------|------------------------------------|---------------------------------------|-----------------------------------------------------------------------------------------|
| Применение В         | Применение В | основном в литей­ ном производстве | Для раскисления ста­ ли и легирования | Для раскисления и легирования особых сталей (в основном электротехнических и рельсовых) |
| Химический состав, % | Si           | 42- 46                             | 63-76                                 | 63-76                                                                                   |
| Химический состав, % | С            | не более 0,2                       | не более 0,1                          | не более 0,05                                                                           |
| Химический состав, % | Р            | не более 0,05                      | не более 0,04                         | -                                                                                       |
| Химический состав, % | S            | не более 0,02                      | не более 0,02                         | -                                                                                       |
| Химический состав, % | AI           | -                                  | -                                     | не более 0,5                                                                            |
| Химический состав, % | Са           | -                                  | -                                     | не более 0,05                                                                           |
| Химический состав, % | Ti           | -                                  | -                                     | не более 0,05                                                                           |

П р и м е ч а н и е  -  FeSi-75 самый распространенный сплав среди всего FeSi.

Ежегодно  в  мире  производится  около  35-37 млн т  ферросплавов. Основным сегментом  среди  производимых  ферросплавов  является  феррохром,  доля  в  объемах производства  которого  в  мире  составляет  свыше  24 %.  На  втором  месте  по  объемам силикомарганец,  доля  которого- около  22 %  в  мировом  производстве.  Третье  место

## ИТС 26-2017

занимает ферросилиций,  с долей около 20 % в мировом  производстве,  а на четвертом месте ферромарганец с долей около 13 %.

Среди  стран,  основных  производителей  ферросплавов  необходимо  отметить  в первую очередь Китай (с долей в мировых объемах свыше 46 %) и ЮАР (с долей около 15%).  Крупными  производителями  также  являются  Бразилия,  Индия,  Япония,  Норве­ гия,  Франция и Россия, доля которой в мировом производстве составляет около 5 %.

Потребление основных видов ферросплавов в РФ приведено в таблице 1.11.

Таблица  1.11  - Потребление ферросплавов в РФ, тыс. т

| Ферросплавы   |   2012 г. |   2013 г . | 2014 г.   |   2015 г. | Потребление в РФ, кг/т   |
|---------------|-----------|------------|-----------|-----------|--------------------------|
| FeSi          |       203 |        196 | 182       |       165 | 2,35                     |
| SiMn          |       488 |        446 | 456       |       440 | 6,3                      |
| FeMn          |       157 |        151 | 153,9     |       160 | 2,3                      |
| FeCr          |        67 |         62 | 61        |        60 | 0,9                      |
| Всего         |       957 |        835 | 832       |       802 | 11,8                     |

- В  России среди  производимых  ферросплавов  основным  сегментом  является ферросилиций.  Второе  место по объемам  производства занимает феррохром,  ферро­ марганец  находится  на  третьем.  Производство  основных  видов  ферросплавов  в  Рос­ сии показано в таблице 1.12.

Крупнейшие  производители  ферросплавов  в  России  сосредоточены  в  трех  об­ ластях:

- - Челябинская  область -  ОАО «Челябинский  электрометаллургический  комби­ нат», занимающий в общероссийских объемах производства свыше 43 %.
- - Кемеровская область -  ОАО «Кузнецкие  ферросплавы»  (ОАО «КФ»),  зани­ мающее в общероссийских объемах производства около 25 %).
- - Свердловская область - несколько предприятий, среди которых:
- - ОАО «Серовский  завод  ферросплавов»  (ОАО «СЗФ»), который  занимает около 22 % в общих показателях производства,
- - ОАО «Корпорация  ВСМПО-АВИСМА»,  которая  производит титановые  спла­ вы с долей рынка в общих объемах ферросплавов около 2 %.
- - ОАО «Ключевский завод ферросплавов», с долей около 1   %.

Кроме того,  крупными  производителями ферросплавов в других регионах РФ яв­ ляются:

- - ООО «Братский завод ферросплавов» (ООО «БЗФ»);
- - ПАО «НЛМК»;
- - ООО «Сорский ферромолибденовый завод»;
- - ОАО «Соликамский магниевый завод» (ОАО «СМ3»);
- - ООО «Жирекенский ферромолибденовый завод»;
- - ЗАО «Камышинский литейно-ферросплавный завод» (ЗАО «КЛФЗ»);
- - ОАО «Полема»;
- - ООО «Серовский завод малой металлургии» (ООО «СЗММ»),

Основным  производителем  ферросилиция  в  России  является  ОАО «Кузнецкие ферросплавы (ОАО «КФ»), занимающие в общих объемах производства ферросилиция в  России  свыше  54 %.  На  втором  месте  по  производству  ОАО «Челябинский  электро­ металлургический  комбинат»,  с долей  в  общем  производстве  около  25 %.  Остальные позиции занимают ПАО «НЛМК», ОАО «БЗФ» и ОАО «СЗФ».

Основными производителями феррохрома в России являются ОАО «Челябинский  электрометаллургический  комбинат»,  с  долей  в  общих  объемах производства  около  60 %  и  ОАО «Серовский  завод  ферросплавов»,  с долей  в  произ­ водстве феррохрома около 37 %. Остальные производители ОАО «СЗММ», ОАО «Полема» и ОАО «КЗФ».

Наиболее  заметными  производителями  других  ферросплавов  (ферромарганца, ферросиликохрома,  ферротитана,  ферромолибдена,  феррованадия,  силикокальция) являются ОАО «ЧЭМК» и ОАО «СЗФ».

Производственные мощности  российских ферросплавных заводов позволяют не только  удовлетворить  прогнозируемый  спрос  сталеплавильных  предприятий, но и обеспечить некоторый экспорт ферросплавов.

Сырьевая база для производства ферромарганца и феррохрома в России разви­ та слабо,  и их производство базируется в основном на импортном сырье.

Производство  марганцевых  сплавов  в  России  осуществляют  три  предприятия: доменный  ферромарганец  выплавляется  на  Косогорском  металлургическом  заводе (г.  Тула)  и  Саткинском  чугуноплавильном  заводе  (г.  Сатка,  Челябинской обл.),  силикомарганец - на Челябинском электрометаллургическом заводе.

Однако потребность промышленности в сплавах на основе марганца удовлетво­ ряется  продукцией  отечественного  производства  менее чем  наполовину  (около 46 %). Остальная  часть  ферромарганца  и  силикомарганца  импортируется.  Россия  входит  в число  основных  мировых  импортеров  марганцевых  сплавов  (доля  России  в  мировом импорте составляет около 2 %).

Таблица  1.12 - Производство основных видов ферросплавов в России

| Ферросплавы                                                | 2007 г .   | 2011 г .   | 2012 г.   | 2013 г .   | 2020 г.   | 2025 г .   | 2030 г.   |
|------------------------------------------------------------|------------|------------|-----------|------------|-----------|------------|-----------|
|                                                            | Факт       | Факт       | Факт      | Факт       | Прогноз   | Прогноз    | Прогноз   |
| 1 Марганцевые                                              |            |            |           |            |           |            |           |
| - ферромарганец доменный, тыс. т                           | 158,0      | 148,7      | 161,1     | 181,5      | 190,0     | 200,0      | 200,0     |
| - ферромарганец электропечной, тыс. т                      | -          | -          | -         | -          | 5,0       | 20,0       | 50,0      |
| - ферросиликомарганец, тыс. т                              | 72,2       | 149,5      | 164,2     | 167,6      | 180,0     | 200,0      | 230,0     |
| - марганец металлический включая электролитический, тыс. т | _          | _          | _         | _          | 5,0       | 15,0       | 25,0      |
| 2 Хромосодержащие                                          |            |            |           |            |           |            |           |
| - феррохром низкоуглеродистый, тыс. т                      | 233,9      | 227,9      | 217,6     | 203,3      | 250,0     | 290,0      | 330,0     |
| - феррохром средне- и высокоуглеродистый, тыс. т           | 294,0      | 288,8      | 275,3     | 266,0      | 280,0     | 310,0      | 320,0     |
| - ферросиликохром, тыс. т                                  | 90,6       | 59,3       | 56,2      | 56,1       | 70,0      | 90,0       | 110,0     |
| - хром металлический, т                                    | 9867       | 16563      | 16476     | 12770      | 20000     | 25000      | 30000     |
| -хром металлический электролитич., т                       | 389        | 284        | 310       | 191        | 500       | 1000       | 1500      |
| 3 Ферросилиций (45 %) тыс. т                               | 896,1      | 1031,9     | 1047,5    | 1018,3     | 1100,0    | 1200,0     | 1300,0    |
| 4 Феррованадий (38 %), т                                   | 11545      | 7633       | 8221      | 10607      | 12000     | 13500      | 15000     |
| 5 Ферротитан (20 %), т                                     | 30438      | 28656      | 28921     | 29000      | 32000     | 35000      | 38000     |
| 6 Ферромолибден (60 %), т                                  | 6265       | 9634       | 9724      | 8769       | 10000     | 12000      | 16000     |
| 7 Ферровольфрам (72 %), т                                  | 66         | 28         | 8         | 0          | 60        | 80         | 100       |
| 8 Феррониобий (50 %), т                                    | 75         | 192        | 201       | 200        | 500       | 1000       | 2000      |
| 9 Ферробор (5 %), т                                        | 84         | 180        | 200       | 200        | 300       | 350        | 400       |
| 10 Силикокальций (15 %-28 %), т                            | 6874       | 18855      | 3170      | 5000       | 8000      | 10000      | 15000     |

## 1.6 Сырьевая база отрасли

Россия располагает значительными запасами рудных и топливно-энергетических ресурсов,  позволяющих  не только  обеспечивать дальнейшее  развитие  отечественной черной металлургии, но и увеличивать их поставки на внешний рынок.

## 1.6.1 Железорудное сырье

По  подтвержденным  балансовым  запасам  железных  руд  (категории  А + В + Ci) Россия занимает первое место в мире.  На ее долю приходится 27 % мировых запасов, т.  е.  больше чем в других основных странах, располагающих крупными железорудными ресурсами.  По объемам добычи и производству товарной железной руды Россия зани­ мает 5 место в мире, уступая лишь Китаю,  Бразилии, Австралии и Индии.

Разрабатываемые в России месторождения железных руд в основном представ­ лены железистыми  кварцитами  (65,5 % добычи),  титаномагнетитовыми  (17,3 %) и  магнетитовыми  (15,3 %)  рудами,  которые характеризуются относительно низким содержа­ нием  железа  (соответственно  35,1  %,  17,7 %  и  34,3 %)  и  требуют  глубокого  обогаще­ ния.  Значительные  запасы  указанных типов железных  руд,  пригодных для  карьерной разработки,  предопределили  развитие железорудной подотрасли черной металлургии, способы добычи, обогащения и окускования железорудного сырья.

Аналогичная ситуация имеет место в железорудной промышленности Украины и Китая, разрабатывающей  подобные  месторождения  с  низким  содержанием  железа. В то же  время  Бразилия,  Австралия,  Индия  и  страны Африки  разрабатывают в основ­ ном  богатые  гематитомартитовые  месторождения  руд  с содержанием железа  58 % 64 %,  которые не требуют обогащения.  В России доля богатых руд в балансовых запа­ сах составляет 12,5 %, а в объеме добычи всего 1,2 %.

Одним  из основных негативных факторов обеспечения черной  металлургии же­ лезорудным  сырьем  является  неравномерное  географическое  размещение  балансо­ вых  запасов  по  территории  страны.  Динамика  балансовых  запасов,  добычи  и  произ­ водства товарной руды,  по федеральным округам и географическая карта размещения железорудных предприятий черной металлургии  России представлены на рисунках 1.9 и  1.10 соответственно.

## ИТС 26-2017

Рисунок 1.9 - Динамика балансовых запасов, добычи и производства товарной руды по федеральным округам [6]

<!-- image -->

Рисунок 1.10 - Географическая карта размещения железорудных предприятий черной металлургии России [6]

<!-- image -->

## ИТС 26-2017

Производство  товарной  железной  руды  сосредоточено  в  Центральном  феде­ ральном округе, в основном в пределах КМА.

Вторым  по запасам  и  добыче железных  руд  является  Уральский  федеральный округ.  При  этом  производство  90 %  товарной  руды  размещено  в  25  месторождениях Свердловской области и 10%-  в  24 месторождениях Челябинской области. В  результате крупнейшие металлургические комбинаты - ПАО «ММК» и  ПАО «ЧЭМК» недостаточно обеспечены железорудным сырьем.

- В Сибирском федеральном округе основная часть запасов удалена от АО «ЕВРАЗ ЗСМК», и он недостаточно обеспечен местными рудами.
- В  Приволжском  федеральном  округе  расположено  около  0,5 %  балансовых  за­ пасов,  которые представлены в основном бедными природно-легированными рудами и были  разведаны  как сырьевая  база  ОХМК (ныне АО «Уральская  сталь»),  но в настоя­ щее время практически мало используются.

Таким  образом,  в  настоящее время  имеется  и  в ближайшей  перспективе сохра­ няется диспропорция в размещении металлургических комбинатов и их сырьевой базы, что  приводит  к транспортировке  аглоруды,  концентрата  и  окатышей  на значительные расстояния.  Среднее  расстояние  перевозки  железной  руды  превышает  1800 км.  По этой  причине  ПАО «ММК» является импортером  порядка 9 млн т концентрата и окаты­ шей из Казахстана.

В 2016 г.  в  России  из добытой  руды было произведено  101  млн т железорудного концентрата,  21,3 млнт  концентрата  и  окатышей  было  экспортировано,  в основном,  в страны дальнего зарубежья и 8,1  млн т импортировано из Казахстана для обеспечения ПАО «ММК».

Другим  негативным  фактором  в обеспечении  металлургических  комбинатов же­ лезорудным  сырьем  является тенденция  постоянного ухудшения  геологических и  гор­ нотехнических условий разработки месторождений.  Основные горнорудные комбинаты находятся  в эксплуатации уже более 40-50 лет и приближаются к ранее действующим нормативным срокам их службы.

Дальнейшее развитие железорудной подотрасли черной металлургии на период до  2030 г.  зависит  от  потребности  доменного  производства  и  производства  железа прямого восстановления (брикеты, окатыши).

Общий  рост  производства  товарной  железной  руды  предусмотрен  к  2030 г.  на 12,7 %,  что  определяется  мощностями  действующих  горнорудных  предприятий  с уче­ том  возможности  вовлечения  в  эксплуатацию  новых  железорудных  месторождений. Кроме  того,  по  экономическим  причинам  сохраняется  импорт  9 млн т  концентрата  и окатышей  из  Казахстана  (АО «Соколовско-Сарбайское  горно-обогатительное  произ­ водственное  объединение» - АО «ССГПО»).  Из общего  объема  производства товар­ ной железной  руды  121,2 млн т около  70 % - 72 % предназначается  для  использова­ ния  в  доменном  производстве,  8 % -  10%  в  производстве  металлизованного  сырья для выплавки стали и около 19 % - 24 % для поставок на экспорт.

Для удовлетворения современных требований металлургического производства, добытая  из  недр  сырая  руда  все  в  большей  мере  подвергается  последующей  подго­ товке к плавке.  Подготовка сырья  к металлургическому переделу заключается  в улуч­ шении  качества  шихтовых  материалов,  обеспечивающих  повышение  эффективности работы доменных печей и снижение стоимости выплавляемого металла.

Большая  часть  обогащенной  руды  (концентратов)  окусковывается  методом  аг­ ломерации и окомкования (производство окатышей).

## 1.6.2 Агломерат

Агломерацию  следует  рассматривать  шире,  чем  окускование,  так  как  при  этом удаляются некоторые вредные примеси (сера и мышьяк),  разлагаются карбонаты и по­ лучается  кусковый  пористый,  офлюсованный  материал.  Содержание железа в агломе­ рате 53 % - 58 %.

Динамика производства агломерата в России показана на рисунке 1.11.  Химиче­ ский состав агломерата представлен в таблице 1.13

Рисунок 1.11  - Динамика производства агломерата в России [7]

<!-- image -->

Таблица  1.13 - Примерный химический состав агломерата

| Химическое соединение   | Бобщ   | Fe203   | FeO   | Si02   | AI203   | CaO   | MgO   | P205   | S03   |
|-------------------------|--------|---------|-------|--------|---------|-------|-------|--------|-------|
| Содержание, %           | 48,22  | 53,46 - | 11,65 | 4,3 -  | 1 -     | 2,6 - | 0,4-  | 0,04   | 0,04- |
| Содержание, %           | -60,0  | 60,17   | -21,1 | 12,63  | 5,66    | 15,63 | 2,30  | - 0,5  | 0,13  |

Важное значение для  оценки  качества  сырья  имеет характеристика  его  прочно­ стных свойств.

Механическую  прочность  агломерата  (и  окатышей)  определяют  в  закрытом  ба­ рабане диаметром 1000 мм и шириной 500 мм с двумя приваренными через  180° угол­ ками 50x50x5 мм.  Испытанию подвергают пробу массой  15 кг и  крупностью от 5 до 40 мм для агломерата и 5 мм -  для  окатышей.  Обработка пробы  в испытательном  бара­ бане продолжается 8 мин при скорости его вращения 25 об/мин,  после чего ее рассеи­ вают на ситах 5x5 мм и 0,5x0,5мм.  Масса частиц более 5 мм,  выраженная в процентах

## ИТС 26-2017

от массы  всей пробы, характеризует сопротивление дроблению,  а масса частиц менее 0,5  мм  -   сопротивление  истиранию.  Показатели  прочности  агломерата  на  дробление составляют от 55 % до 75 % и истирание от 4 % до 10 %.

## 1.6.3 Окатыши

Окатыши - твердые шарообразные тела,  полученные путем окомкования тонкоизмельченных рудных материалов с добавкой связующих веществ с флюсами или без них с последующим  упрочнением  способами  обжига,  цементации  (с автоклавировани­ ем или без него).

Фабрики производства окатышей входят в структуру обогатительных фабрик,  что позволяет применять для подачи концентрата конвейерный транспорт.

Окатыши  имеют  высокую  прочность  (по  барабанной  пробе -  от  88  %  до  95  %), что  позволяет транспортировать  к доменным  цехам  на  большие  расстояния.  Химиче­ ский состав окатышей приведен в таблице 1.14.

Таблица  1.14 - Качественные характеристики окатышей

| Химическое соединение   | Fe        | Si02    | А120 з    | СаО     | МдО        | Na20+K20   | Ti02        | S           | Р           |
|-------------------------|-----------|---------|-----------|---------|------------|------------|-------------|-------------|-------------|
| Показатель % масс.      | 61,3 65,5 | 4,1 8,3 | 0,20 2,90 | 0,4 1,3 | 0,22 - 1,9 | 0,08-0,16  | 0,013 2,350 | 0,005 0,008 | 0,011 0,017 |

Динамика производства окатышей железорудных (окисленных) в  России  показа­ на на рисунке 1.12.

Рисунок 1.12 - Динамика производства окатышей железорудных (окисленных) в России [7]

<!-- image -->

Механическую  прочность  окатышей  определяют  на  основе  барабанной  пробы или  испытанием  на сжатие.  Для  этого  из  общей  пробы  выделяют 20  гранул  и  каждую раздавливают прессом,  фиксируя  разрушающую нагрузку.  У офлюсованных окатышей удовлетворительного  качества  сопротивление  раздавливанию  составляет  2200-2400 Н/окатыш, у неофлюсованных 2500-3000 Н/окатыш.

Железнорудные окатыши,  в которых часть оксидов железа (до 95 %) восстанов­ лена до металла,  называются металлизированные (используются,  главным образом,  в электросталеплавильных печах для получения качественной стали).

Динамика  производства  металлизованных  окатышей  в  России  показана  на  ри­ сунке 1.13.

## ИТС 26-2017

Рисунок 1.13 - Динамика производства металлизованных окатышей в России [8]

<!-- image -->

## 1.6.4 Горячебрикетированное железо

Горячебрикетированное железо  (ГБЖ/ПВЖ)- один  из  видов  восстановленного внедоменного  передела  железа -  используется  для  производства  высококачествен­ ной  стали  (с  малым  количеством  вредных  примесей),  заменитель  чугуна,  металлоло­ ма.

Гарантированными  качественными  характеристиками  ГБЖ  является  суммарное содержание  железа,  которое  составляет  не менее  90 %  (при  содержании  железа  ме­ таллического  не менее  83  %)  и степень  металлизации  соответствует  уровню  не менее 92 %.

Неоспоримыми  преимуществами  ГБЖ  являются  стабильность  химического  со­ става, низкое  содержание  вредных  примесей,  таких  как  фосфор  и сера;  отсутствие вредных  элементов -  меди,  никеля, неметаллических  субстанций;  типовой  размер брикетов;  высокая удельная насыпная плотность

Динамика  производства  горячебрикетированного  железа  в  России  показана  на рисунке  1.14.

Рисунок 1.14 - Динамика производства горячебрикетированного железа в России [8]

<!-- image -->

ООО  УК «Металлоинвест»  является  единственным  в  России  производителем металлизированных окатышей  и  ГБЖ.  Компания завершила реализацию инвестицион­ ного  проекта  по  строительству  Цеха  № 3  мощностью  1,8 млн т/г.  После  завершения строительства общие мощности ООО УК «Металлоинвест» по производству ГБЖ/ПВЖ с учетом модернизации ЦГБЖ-2 составят 7,2 млн т/г.

## 1.6.5 Марганцевая руда

Государственным  балансом  полезных ископаемых в России учитывается 29 ме­ сторождений  марганцевых  руд  с  суммарными  балансовыми  запасами  232 млн т  или около 4,4 % подтверждаемых мировых запасов.

Основные запасы (55 %) представлены крупным Усинским месторождением кар­ бонатных руд  с содержанием  марганца  19,6 %  и  небольшим Дурновским  месторожде­ нием окисных руд с содержанием марганца 19,3 %.  Кроме того,  16 % запасов учтено по Порожинскому  месторождению  (18 %  марганца)  и  12 % -  по  Парнокскому  месторож­ дению  (32,1  %  марганца).  Из  указанных  месторождений  производственные  мощности созданы лишь на Парнокском месторождении,  но добыча руд незначительна.  В связи с этим марганцевые руды в России относятся к остродефицитным рудам,  и потребность в них удовлетворяется за счет импорта руд или марганцевых ферросплавов.

В перспективе,  на период до 2030 г.,  предусматривается ввод производственных мощностей  по  производству  марганцевых  руд  в  размере  535 тыс. т, в том  числе 100 тыс. т  на  Парнокском  месторождении,  200 тыс. т  на  Порожинском  месторождении, 200 тыс. т  на  Усинском  месторождении, 15 тыс. т  на  Дурновском  месторождении  и 20 тыс. т  на  месторождениях  Североуральского  бассейна.  При  этом  сохраняется  им-

## ИТС 26-2017

порт  товарной  марганцевой  руды  в  размере  500 тыс. т,  так  как  потребность  ферро­ сплавного производства в руде оценивается в 1043 тыс. т.

## 1.6.6 Хромовая руда

Запасы хромовых руд  в  России также  незначительны.  Государственным  балан­ сом  полезных  ископаемых учтено  22  месторождения  с суммарными  балансовыми  за­ пасами 52,4 млн т или 2 % мировых запасов.

В настоящее  время  добыча  хромовых  руд  осуществляется  только  на  Сарановской  шахте  «Рудная»  и  в  Ямало-Ненецком  АО  (ОАО «Конгор-Хром»),  Содержание Сг20з в  рудах составляет 38 %  и 37 %  соответственно.  Еще более бедными  по содер­ жанию хрома являются  подготавливаемые к разработке Сопчегорское и Аганозерское месторождения (25,7 % и 22,7 % Сг20з соответственно).

Общий  объем  производства  товарной  хромовой  руды,  потребляемой  в  ферро­ сплавном  и  огнеупорном  производстве,  составляет  590 тыс. т.  Однако  потребность только  ферросплавного  производства  составляет  1310 тыс. т,  что  требует  импорта около 720 тыс. т хромовой руды.

В период  до  2030 г.  предусматривается  значительное  развитие  отечественной минерально-сырьевой базы хромовых руд за счет освоения хроморудных месторожде­ ний  Полярно-Уральского  и  Карело-Кольского  районов,  а также небольших перспектив­ ных запасов  Свердловской  и  Челябинской  областей  и  республики  Башкирия.  Суммар­ ный  объем  производства  товарной  хромовой  руды  в  2030 г.  составит  1085 тыс. т  при общей потребности 1737 тыс. т, что требует импорта 652 тыс. т хромовой руды.

## 1.6.7 Коксующиеся угли и металлургический кокс

Россия  располагает значительными запасами требуемых марок коксующихся уг­ лей.  Разведанные запасы  коксующихся  углей  оцениваются  в 39,8 млрд т,  в том  числе только действующих угольных предприятий - 4 млрд т.

Основной  продукцией  коксохимического производства является  кокс для домен­ ного  и  литейного  производств.  Кроме  того,  кокс  используется  в  производстве  ферро­ сплавов,  производстве электродов в цветной  металлургии,  химической  промышленно­ сти.

Качественные  характеристики  и  содержание  различных  веществ  в  коксе  пред­ ставлены в таблице 1.15.

Таблица  1.15 - Качественные характеристики кокса [9]

| Фракция, мм   | Содержание, %   | Содержание, %   | Содержание, %   | Содержание, %   | Холодная прочность   | Горячая прочность   | Реакционная способность   |
|---------------|-----------------|-----------------|-----------------|-----------------|----------------------|---------------------|---------------------------|
|               | золы            | серы            | летучих         | влаги           | единиц               | единиц              | единиц                    |
| 25-40         | 9,43-           | 0,40-           | 0,70- 1,10      | 1,81- 3,95      | 85-88                | 52-64               | 24-30                     |

В  настоящий  момент  в  черной  металлургии  России  функционирует  11  коксохи­ мических  предприятий,  из  них  8  предприятий  находятся  на  площадках  металлургиче­ ских  комбинатов.  Общая  мощность  действующих  батарей  по  состоянию  составляет 35,9 млн т.

Производство кокса в 2016 году составило 30,35 млн т.,  коэффициент использо­ вания  мощности  -  84,6%.  Характеристика  производства  кокса  в  динамике  за  20122016 гг.  представлена в таблице 1.16.

Таблица  1.16 - Производство валового кокса 6 % влажности в РФ в 2012-2016 гг., тыс.т

|                                                               | Год                                                           | Год                                                           | Год                                                           | Год                                                           | Год                                                           |
|---------------------------------------------------------------|---------------------------------------------------------------|---------------------------------------------------------------|---------------------------------------------------------------|---------------------------------------------------------------|---------------------------------------------------------------|
| Предприятие                                                   | 2012                                                          | 2013                                                          | 2014                                                          | 2015                                                          | 2016                                                          |
| РОССИЯ всего: В том числе:                                    | 30879,0                                                       | 29722,3                                                       | 30576,8                                                       | 30074,9                                                       | 30345,9                                                       |
| Компания "Группа ММК"                                         | Компания "Группа ММК"                                         | Компания "Группа ММК"                                         | Компания "Группа ММК"                                         | Компания "Группа ММК"                                         | Компания "Группа ММК"                                         |
| ПАО "Магнитогорский МК"                                       | 5519,9                                                        | 5192,3                                                        | 5578,7                                                        | 5524,5                                                        | 5330,6                                                        |
| I I ПАО" СЕВЕРСТАЛЬ"                                          | I I ПАО" СЕВЕРСТАЛЬ"                                          | I I ПАО" СЕВЕРСТАЛЬ"                                          | I I ПАО" СЕВЕРСТАЛЬ"                                          | I I ПАО" СЕВЕРСТАЛЬ"                                          | I I ПАО" СЕВЕРСТАЛЬ"                                          |
| ПАО «Череповецкий МК»                                         | 4089,5                                                        | 4518,2                                                        | 4693,0                                                        | 4590,0                                                        | 4560,0                                                        |
| Группа "НЛМК"                                                 | Группа "НЛМК"                                                 | Группа "НЛМК"                                                 | Группа "НЛМК"                                                 | Группа "НЛМК"                                                 | Группа "НЛМК"                                                 |
| ПАО "Новолипецкий МК"                                         | 2594,3                                                        | 2529,8                                                        | 2504,6                                                        | 2576,1                                                        | 2608,9                                                        |
| ОАО "Алтай-Кокс"                                              | 4524,9                                                        | 4159,5                                                        | 4326,6                                                        | 4287,7                                                        | 4318,4                                                        |
| ООО "ЕвразХолдинг"                                            | ООО "ЕвразХолдинг"                                            | ООО "ЕвразХолдинг"                                            | ООО "ЕвразХолдинг"                                            | ООО "ЕвразХолдинг"                                            | ООО "ЕвразХолдинг"                                            |
| АО "ЕВРАЗ ЗСМК"                                               | 3197,8                                                        | 3318,3                                                        | 3429,9                                                        | 3161,1                                                        | 3213,7                                                        |
| АО "ЕВРАЗ НТМК"                                               | 2407,9                                                        | 2174,1                                                        | 2324,1                                                        | 2305,6                                                        | 2324,5                                                        |
| Пром.площадка №2 КХП НКМК                                     | 472,0                                                         | 520,0                                                         | -                                                             | -                                                             | -                                                             |
| Управляющая компания 'Мечел'                                  | Управляющая компания 'Мечел'                                  | Управляющая компания 'Мечел'                                  | Управляющая компания 'Мечел'                                  | Управляющая компания 'Мечел'                                  | Управляющая компания 'Мечел'                                  |
| ООО "Мечел - Кокс"                                            | 2694,5                                                        | 2418,3                                                        | 2604,1                                                        | 2313,5                                                        | 2244,4                                                        |
| АО "Москокс"                                                  | 921,4                                                         | 723,8                                                         | 798,6                                                         | 722,5                                                         | 742,1                                                         |
| УК "Металлоинвест"                                            | УК "Металлоинвест"                                            | УК "Металлоинвест"                                            | УК "Металлоинвест"                                            | УК "Металлоинвест"                                            | УК "Металлоинвест"                                            |
| АО "Уральская Сталь"                                          | 1283,9                                                        | 1217,6                                                        | 1233,7                                                        | 1458,7                                                        | 1758,8                                                        |
| Управляющая компания "Промышленно - металлургический холдинг" | Управляющая компания "Промышленно - металлургический холдинг" | Управляющая компания "Промышленно - металлургический холдинг" | Управляющая компания "Промышленно - металлургический холдинг" | Управляющая компания "Промышленно - металлургический холдинг" | Управляющая компания "Промышленно - металлургический холдинг" |
| ПАО "Кокс" (г. Кемерово)                                      | 2594,6                                                        | 2552,3                                                        | 2601,2                                                        | 2727,3                                                        | 2824,2                                                        |
| I I ЗАО "Стройсервис"                                         | I I ЗАО "Стройсервис"                                         | I I ЗАО "Стройсервис"                                         | I I ЗАО "Стройсервис"                                         | I I ЗАО "Стройсервис"                                         | I I ЗАО "Стройсервис"                                         |
| ОАО "Губахинский Кокс"                                        | 577,4                                                         | 398,0                                                         | 482,4                                                         | 407,9                                                         | 420,3                                                         |

Основным  технологическим  оборудованием  коксохимических  предприятий  яв­ ляются  коксовые  батареи.  Характеристика  коксовых батарей  РФ  приведена  в таблице 1.17.

Российская металлургия располагает достаточными мощностями по производст­ ву валового кокса для нужд доменного производства,  поставок другим отраслям эконо­ мики и на экспорт.

По  прогнозам  в  перспективе до  2030  г.  потребность  доменного  производства  в коксе существенно сократится за счет применения пылеугольного топлива и совершен­ ствования технологии доменной плавки.  Удельный  расход скипового кокса снизится  на 25 -  30 % и  составит в 2030 г.  в среднем 330  кг/т,  что эквивалентно общему потребле­ нию кокса в 25 млн. т в год.

Таблица  1.17 - Производство валового кокса 6 % влажности в РФ в 2012-2016 гг., тыс.т

|                                                    | Кол-во действ. коксовых   | Год ввода   | Срок служ­ бы, лет   | Проект­ ная мощ­ ность, тыс. т   | Коли- чество печей   | Характеристи­ ка печей   | Характеристи­ ка печей      | Примечание                              |
|----------------------------------------------------|---------------------------|-------------|----------------------|----------------------------------|----------------------|--------------------------|-----------------------------|-----------------------------------------|
| Наименование предприятий и номера коксовых батарей | Кол-во действ. коксовых   | Год ввода   | Срок служ­ бы, лет   | Проект­ ная мощ­ ность, тыс. т   | Коли- чество печей   | тип                      | Полез­ ный объем камеры, м^ | Примечание                              |
| ОАО "Алтай-Кокс"                                   | 5                         |             |                      | 5000                             | 354                  |                          |                             |                                         |
