Repository: SemyonVitsyn/Bachelor-Thesis

# Бакалаврская выпускная работа

## **Построен RAG pipeline**

 - Предобработку pdf документов через библиотеку [Docling](https://github.com/docling-project/docling).
  
 - Формирование поисковых индексов через библиотеку FAISS.

 - Модель эмбеддер [e5-large](https://huggingface.co/intfloat/multilingual-e5-large).

 - Генеративные модели [Qwen2.5-1.5B-Instruct](https://huggingface.co/Qwen/Qwen2.5-1.5B-Instruct) и [Qwen2.5-3B-Instruct](https://huggingface.co/Qwen/Qwen2.5-3B-Instruct).

## **Собран RAG бенчмарк**

Содержащий следующие домены:

- Научные статьи и регламенты
- Техническая документация
- Финансовые и аналитические отчёты

И следующую типизацию вопросов:

1. Simple  
2.

File: benchmark/md/Металлургия/ИТС_11-2019_Производство_алюминия.md (part 6 of 21)
набор прочности бетона
В таблице 2.13  приведено  основное  природоохранное  оборудование  процесса электролиза и его характеристики.

Таблица 2.6 -  Природоохранное оборудование процесса электролиза

| Наименование оборудова­ ния                          | Назначение оборудования                                                                                                                                | Технологические характеристи­ ки                                                     |
|------------------------------------------------------|--------------------------------------------------------------------------------------------------------------------------------------------------------|--------------------------------------------------------------------------------------|
| Сухая газоочистка (реакто- ры + рукавные фильтры)    | Очистка отходящих газов от: - фтористого водорода; - твердых фторидов; - неорганической пыли;                                                          | Эффективность очистки, %: 98,4-99,7 97,4-99,5                                        |
| Сухая ГОУ + мокрый скруб- бер                        | - смолистых веществ Очистка отходящих газов от: - фтористого водорода; - твердых фторидов; - неорганической пыли; - смолистых веществ; - диоксида серы | 96 - >99 Эффективность очистки, %: 99,5-99,8 99,4-99,7 99,5-99,8 98,8-99,4 85,0-98,7 |
| Электрофильтр + мокрый скруббер или пенный аппа- рат | Очистка отходящих газов от: - фтористого водорода; - твердых фторидов; - неорганической пыли; - смолистых веществ;                                     | Эффективность очистки, %:                                                            |

## 2.3.1 Виды электролизеров и технологий электролиза

Промышленное  получение  алюминия  как  в  России,  так  и  во  всем  мире  осу­ ществляется в электролизерах,  различающихся по конструкции и единичной мощности. В настоящее время применяются следующие технологии электролиза:

- -  технология  производства алюминия  на электролизерах с предварительно обо­ жженными анодами (технология электролиза ОА);
- -  технология  производства алюминия  на электролизерах с самообжигающимися анодами (или электролизеры Содерберга).

Электролизеры с самообжигающимися анодами различаются также по принципу подвода  тока  к  аноду,  с  боковым  и  верхним  токоподводом  (технологии  электролиза БТ и ВТ соответственно).

На электролизерах ВТ токоподводящие штыри устанавливают вертикально на  высоту,  обеспечивающую  их  запекание  при  опускании  анодного  массива.  При  до­ стижении  нижним  концом  штыря  расстояния  от  подошвы  анода,  определяемого  без­ опасным ведением процесса (минимальное расстояние от штыря до подошвы анода не менее 20 см), штырь раскручивается и извлекается из тела анода.

Катодное  устройство  электролизера  ВТ  состоит  из  стального  кожуха,  футеро­ ванного  внутри  угольными  подовыми  блоками  и  боковыми  плитами,  огнеупорными и теплоизоляционными материалами.  В нижнюю часть подовых блоков перед  их уста­ новкой  в электролизер заливают чугуном  стальные стержни -  блюмсы,  служащие для отвода тока от подины.  Швы между подовыми блоками и периферийный шов набивают подовой массой.

Анодное устройство электролизера ВТ состоит из угольного анода,  помещенного в  стальной  кожух,  анодной  шины  и  анодных  штырей,  служащих  для  подвески  анода и  подвода тока.  В нижней части анодного кожуха по его периметру на специальном по­ ясе  подвешен  газосборный  колокол,  собранный  из  чугунных  литых  секций.  Колокол подвешивается на уголок (пояс) анодного кожуха и служит газосборником, собирающим из-под анода смесь газов.  На рисунке 2.8 представлена конструкция электролизера ВТ.

На электролизерах  ВТ  анодные  газы  эвакуируются  с  помощью  системы  коло­ кольного газосборника и горелочного устройства.  Колокольный газосборник, собранный из чугунных секций,  крепится к пояску анодного кожуха и герметизируется  в нижней ча­ сти  засыпкой  глинозема.  Анодные газы собираются  под  газосборником  и  под  избыточ­ ным давлением поступают в горелочные устройства (для дожигания оксида углерода и смолистых веществ).

Разработкой  новой  конструкции  электролизеров  ВТ является  проект  «Создание экологически  приемлемой  и  конкурентоспособной  технологии  электролиза  с  анодом Содерберг»  (проект  «ЭкоСодерберг»),  Проект  «ЭкоСодерберг»  включил  практически весь комплекс работ, связанных с производством алюминия, а именно:

Рисунок 2.8 -  Электролизер ВТ:

<!-- image -->

- 1   катодные угольные блоки; 2 -  анодный массив; 3 -  анодный токоведущий штырь; 4 -  колокольный газосборник; 5 -  горелочное устройство; 6 -  анодный кожух; 7 -  анодная шина
- -  технологию и оборудование по производству анодной массы;
- -  технологию изготовления и конструкцию катодного узла;
- -  технологию анода и электролиза с современной автоматизированной системой управления системой;
- -  комплекс мероприятий по дожигу и удалению газов от электролизера;
- -   автоматизированные  системы  по  транспортировке  и  питанию  электролизера сырьем;
- -   механизмы,  устройства  и  инструменты,  исключающие  или  снижающие  долю ручного труда в обслуживании электролизера.
- К новым  техническим  и  технологическим  решениям  конструкции  электролизера «ЭкоСодерберг» относятся:
- -   устройство  электролизеров  С-8БМ(Э)  и  С-8Б(Э)  с новым  безгорелочным  газо­ сборным колоколом и новой системой газоудаления;
- -   новый  технологический  инструмент,  средства  механизации,  новые технологи­ ческие практики для обслуживания данных электролизеров;
- -   технология  производства  и  использования  анодной  массы  с  низким  содержа­ нием связующего.
- На рисунке 2.9  представлена  система  газоудаления  электролизера  «ЭкоСодерберг».

Рисунок 2.9 -  Система газоудаления электролизера «ЭкоСодерберг»: 1   газосборный колокол электролизера; 2 -  сборные купола системы газоудаления; 3 -  трубопроводы системы удаления газов; 4 -  продувка системы удаления газов

<!-- image -->

На электролизерах  БТ  конструкция  катодного  устройства  схожа  с  конструкцией стандартного (рядового) электролизера ВТ.

Анодное устройство электролизера БТ состоит из стальной анодной рамы,  кото­ рая  с  помощью  стальных  канатов  и  системы  полиспасов  подвешивается  на  металло­ конструкции.  По мере сгорания анода и его опускания для поддержания установленно­ го  межэлектродного  расстояния  одновременно  с  ним  опускается  анодная  рама.  Токо­ ведущими являются два нижних ряда штырей.  Они  подключаются  к анодной ошиновке с помощью медных или (чаще) алюминиевых спусков.  Стальные токоведущие анодные штыри забиваются под определенным углом в боковые поверхности анодного массива в  верхних  зонах,  где  еще  не прошли  процессы  спекания  анода,  и  по  мере  сгорания анода перемещаются вместе с анодом в нижние, более горячие зоны, где спекаются со скоксовавшимся массивом и при достижении определенных температур воспринимают токовую  нагрузку.  Когда  становится  вероятным  выход  нижнего  конца  штыря  из  тела анода  и  контакт  с  электролитом,  штырь  извлекается  из  тела  анода  и  забивается  в верхний горизонт.  Электролизеры БТ снабжены укрытием для сбора вредных веществ, выделяющихся при электролизе.  Укрытие монтируется на каркасе и имеет вверху газо­ сборный колпак и шторы (навивные,  створчатые и др.),  закрывающие боковые стороны электролизера.

По-разному  осуществляется  и  эвакуация  анодных  газов,  образующихся  в  про­ цессе электролиза на электролизерах разных типов.  На электролизерах БТ все устрой­ ство,  ограниченное  коркой  электролита  и  боковыми  поверхностями  анода,  перекрыто шторными укрытиями. Анодные газы,  содержащие горючий оксид углерода,  выделяют­ ся через специально устраиваемые отверстия в корке электролита «огоньки».  При этом горючие  компоненты  анодного  газа  сгорают,  а  продукты  горения  удаляются  с отсасы­ ваемой от электролизера газовоздушной смесью.

На рисунке 2.10 представлена конструкция электролизера БТ.

Рисунок 2.10- Электролизер БТ:

<!-- image -->

1   катодные угольные блоки; 2 -  анодный массив; 3 -  анодный токоведущий штырь; 4 -  анодная шина; 5 -  механизм подъема штор; 6 -  механизм перемещения анода; 7 -  шторное укрытие; 8 -  патрубок отсоса газов

Электролизеры ОА отличаются от рассмотренных выше электролизеров ВТ и БТ конструкцией  анодного  устройства.  Обычно  электролизеры  ОА  имеют  многоблочный анодный массив. Число анодных блоков зависит от их размеров.

Анодами служат формированные и  прессованные угольные блоки,  обожженные в печах при конечной температуре  1100-1200 °С.  После обжига анодов в них монтиру­ ются анододержатели,  в комплекте с которыми они  поставляются  в корпус электроли­ за.  Аноды  присоединяются  к анодным  шинам с помощью анододержателей,  алюмини­ евая штанга которых прижимается специальным зажимом к шине, а стальная (ниппели) закрепляется  в  ниппельных  гнездах  блока  с помощью  чугунной  заливки.  Для  переме­ щения анодного массива на электролизере имеется подъемный механизм.

Укрытие электролизера ОА предназначено для сбора и удаления образующихся вредных веществ.  Газы  направляются  на улавливание  ценных  компонентов  и  регене­ рацию фторсолей. На рисунке 2.11  представлена конструкция электролизера ОА.

PvcyHok 211

<!-- image -->

1   анодная шина; 2 -  катодное устройство; 3 -  ОА; 4 -  анодные штанги; 5 -  анодная рама;

6 -  створки укрытия

## 2.4 Литейное производство

Основное назначение литейных цехов алюминиевых заводов -  прием алюминиясырца из корпусов электролиза, его переработка и выпуск товарной продукции.

Литейные отделения входят в состав всех действующих алюминиевых заводов и выпускают  алюминиевые  чушки  разных  типоразмеров,  плоские,  Т-образные  и  цилин­ дрические слитки,  катанку,  алюминиевые сплавы разных марок.

Схема технологического  процесса производства алюминиевой продукции преду­ сматривает определенную  последовательность.  Жидкий  алюминий-сырец из корпусов электролиза поступает в литейный цех в специальных ковшах и заливается в миксеры, где происходит приготовление расплава. Для доведения расплава в миксере до задан­ ного  химического  состава  проводятся  операции  флюсования,  отстоя  и  снятия  шлака. Затем  металл  поступает в раздаточный  миксер,  из  которого  проводится  разливка  рас­ плава  на  литейную  машину  для  литья  соответствующего  вида  алюминиевой  продук­ ции.  Готовая  к отгрузке  потребителям алюминиевая продукция  накапливается  на скла­ дах,  где формируются транспортные партии.

Основное технологическое  оборудование,  используемое  при  получении  алюми­ ниевой продукции,  и его описание приведено в таблицах 2.14-2.15.

## ИТС 11-2019

Таблица 2.7 -  Описание технологического процесса

| Входной поток          | Этап процесса (подпроцесс)                               | Выходной поток        | Основное тех­ нологическое оборудование   | Эмиссии                                                                           |
|------------------------|----------------------------------------------------------|-----------------------|-------------------------------------------|-----------------------------------------------------------------------------------|
| Алюминий- сырец, флюсы | Приготовление расплава за­ данного химиче­ ского состава | Расплав               | Миксер                                    | Пыль неоргани­ ческая в атмо­ сферу. Шлак алюминия - твердый отход на переработку |
| Расплав                | Подача распла­ ва                                        | Расплав               | Миксер                                    | Пыль неоргани­ ческая в атмо­ сферу                                               |
| Расплав                | Литье расплава                                           | Алюминиевая продукция | Литейная маши­ на                         | Пыль неоргани­ ческая в атмо­ сферу                                               |

## Таблица 2.8 -  Основное оборудование

| Наименование оборудования   | Назначение оборудования                                                                              | Технологические характеристики                                                                                                                                                                                                         |
|-----------------------------|------------------------------------------------------------------------------------------------------|----------------------------------------------------------------------------------------------------------------------------------------------------------------------------------------------------------------------------------------|
| Миксеры                     | Приготовление расплава, поддер­ жание его заданной температуры, подача расплава на литейную ма­ шину | Электрические отражательные пе­ чи. Емкость миксеров - 15-60 т. Время заливки - до 1,5 ч. Доведе­ ние расплава до заданного химиче­ ского состава-до 1 ч. Флюсование, отстой, снятие шлака-до 1 ч                                      |
| Литейная ма­ шина           | Фиксация литейной оснастки, фор­ мообразование литья                                                 | Оборудована пультами управления основными параметрами (темпера­ тура металла, скорость литья, дав­ ление в системе и расход охла­ ждающей воды). Подготовка литей­ ной оснастки к литью - до 1 ч. От­ ливка слитков - в среднем 1,15 ч |

## 2.5 Производство технического кремния

## Подготовка сырья

Кварцит  поступает  в  склады  сырья  по железной  дороге  в  полувагонах.  Подача полувагонов в склад  и  их маневр осуществляются с помощью тепловоза.  Рабочие от­ деления подготовки производства с посадочного мостового крана открывают люки по­ лувагонов,  и кварцит разгружается в приёмные траншеи склада. Закрытие люков полу­ вагонов производится с помощью тельфера, установленного на площадке посадочного крана.  Кварцит из приёмных траншей грейферным краном перегружается в закром для хранения кварцита.

Кварцит из закрома с помощью грейферного крана подаётся на решётку бункера кварцита  склада  сырья  с  ячейкой  200x200 мм.  Из  бункера  сырья  кварцит  питателем

подаётся  на  грохот  ГИЛ-32,  где  класс  -20 мм  подаётся  на  площадку  складирования отсевов,  а классы  от +20 до  +100 мм  поступают в сортовые бункера кварцита.  В зави­ симости  от  вида  используемого  кварцита  класс  крупности  может  изменяться.  Для улавливания  металлических  предметов  над  ленточным  конвейером  установлен  маг­ нитный сепаратор.

Нефтяной кокс поступает на склад сырья в полувагонах.  Разгрузка производится подобно  разгрузке  кварцита  в  приемные  траншеи  для  выгрузки  нефтяного  кокса. Нефтяной кокс из приёмных траншей грейферным краном перегружается в закром для хранения.  Нефтяной кокс из закрома грейферным краном подаётся на решетку бункера восстановителя  склада  сырья  с  ячейкой  200x200 мм. Нефтяной  кокс  подвергается дроблению  и  грохочению  до  класса  5-20 мм  и  по  транспортной  системе  подается в  сортовые бункера,  класс -5 мм  подается  в бункер отсева,  откуда  происходит  реали­ зация потребителю.  Размер кусков вводимого в шихту нефтяного кокса -  от 5 до 20 мм. С  целью достижения оптимального электросопротивления  и  реакционной способности подготовленный для введения в шихту нефтяной кокс должен содержать:

- -  основного класса (фракции) 5-16 мм не менее 85 %;
- -  основного класса (фракции) 16-20 мм не более 15 %;
- -  фракции -5 мм допускается не более 5 %;
- -  наличие фракции +20 мм не допускается.

При  отсутствии  реализации  отсева  нефтяного  кокса  допускается  введение  его в шихту,  минуя стадию грохочения.

Древесный уголь  поступает в склад сырья  на автотранспорте,  в крытых вагонах и  полувагонах по железной дороге. Древесный уголь из железнодорожных вагонов раз­ гружается  с  помощью  пневморазгрузчиков.  Уголь  из  приёмных  траншей  грейферным краном  перегружается  в  отсек для  хранения.  Древесный  уголь,  поступивший  на  пред­ приятие в автотранспорте,  разгружается в складе сырья в отсек или в сортовые бунке­ ра.

Древесный  уголь  при  длительном  хранении  в  контакте  с  кислородом  воздуха способен окисляться,  и выделяющееся  при этом тепло может привести к самовозгора­ нию древесного угля.  Поэтому установлена следующая схема хранения и переработки древесного  угля:  разгруженный  на  складах  сырья  древесный  уголь  хранится  в  отсеке объёмом  не  более  500 м3  в течение  7 суток,  далее  осуществляется  равномерная  по­ дача в производство.  При обнаружении очага самовозгорания древесного угля необхо­ димо действовать в соответствии с ПЛА.

Древесный  уголь  транспортируется по той же  технологической линии, что и нефтяной кокс,  но дроблению не подвергается.

Каменный уголь поступает в склады сырья в полувагонах.  Разгрузка производит­ ся  подобно  разгрузке  кварцита  в  предназначенные  для  каменного  угля  траншеи.  Ка­ менный  уголь  из  приёмных  траншей  грейферным  краном  перегружается  в  отсек для хранения.

Каменный уголь перерабатывается по той же  технологической линии, что и  нефтяной кокс.  При подготовке к производству каменный уголь подвергается дробле­ нию  и  рассеву.  Каменный  уголь  класса  5-25 мм  по  транспортной  системе  подается в  сортовые  бункера,  класс -5  мм  подается  в бункер отсева  (или  на открытую площад­ ку),  откуда происходит реализация потребителю.

## ИТС 11-2019

Древесина технологическая поступает на Центральный склад в полувагонах и  автотранспортом.  С  Центрального  склада балансы  консольно-козловым  краном,  обору­ дованным грейфером леса,  подаются на разобщитель брёвен.  С разобщителя бревен ба­ лансы  подаются толкателем  на  питатель рубительной  машины  UTC-1000-2N.  Щепа кон­ вейерным транспортом загружается в сортовые бункера дозировочного отделения. Разме­ ры вводимой в шихту щепы -  20x80x60 мм, менее 20 мм допускается не более 5%.

Разгрузка и размещение электродов диаметром 1205 мм осуществляется на  специальных  подставках.  Хранят  электроды  в  упакованном  виде  на  Центральном складе.

## Расчет шихтовых материалов

Расчет  шихтовых  материалов  ведется  на  одну  навеску  шихты,  кварцита  450 кг. Для  расчетов  принят  коэффициент  пересчета  кварцита,  равный 0.4,  показывающий, что для  восстановления  1   кг кварцита требуется 0.4 кг твердого углерода. Теоретиче­ ский  расчет  навески  ведем  при  избытке  твердого  углерода-  110%.  Содержание твердого углерода в восстановителях рассчитывается по формуле:

<!-- image -->

где: W -  содержание влаги, %

А -  содержание золы, %

V -  содержание летучих веществ, %

Содержание твердого углерода в восстановителях принято:

- -  в древесном угле -  0.7 ед.;
- -  в колумбийском каменном угле -  0.55 ед.;
- -  в казахском каменном угле -  0.48 ед.;
- -  в каменном угле ш. Листвяжная -  0.53 ед.;
- -  в буром угле -  0.34 ед.;
- -  в нефтяном коксе -  0.86 ед.;
- -  в щепе -  0.1  ед.

Соотношение  компонентов  восстановителей  в  навеске  шихты  устанавливает  и изменяет главный металлург,  руководствуясь планом производства.

Пример расчета:

Кварцит 450 кг х 0,4 = 180 (кг углерода -  100% избытка);  в пересчете

расчет восстановителей с избытком  110 % углерод 198 кг.

Установлена навеска:

- -  количество каменного угля в навеске 7,2 (кг углерода),  в пересчете = 15 кг;
- -  количество колумбийского каменного угля 112,75 (кг углерода),  в пересчете =
- -  количество нефтяного кокса 25,8 (кг углерода),  в пересчете  = 30 кг;
- -  количество древесного угля в навеске 35 (кг углерода),  в пересчете  = 50 кг;
- -  количество щепы в навеске 17,25 (кг углерода),  в пересчете =  172,5 кг.

Избыток твердого углерода в навеске:

<!-- image -->

## 205 кг;

## Дозирование шихтовых материалов

В дозировочных  отделениях  электротермических  отделений применены  два принципа автоматизированного дозирования шихты: порционный и непрерывный.

В линии  порционного дозирования установлены  порционные дозаторы,  сборный ленточный  конвейер и  шибер.  Линия  непрерывного дозирования  состоит из ленточных дозаторов дискретного действия и также сборного ленточного конвейера и шибера.

Работа дозировочных линий должна регулироваться так,  чтобы  обеспечивалось заданное соотношение  компонентов шихты  и  каждый  последующий  материал,  по дви­ жению ленты сборного конвейера,  накладывался на предыдущий,  по всей его длине.  В виде  «слоеного пирога»  шихта поступает в главный  корпус,  где  реверсивными  конвей­ ерами распределяется по печным бункерам.

Контроль точности  работы  весовых дозаторов  обеспечивается  периодическими контрольными  взвешивания  стандартными  грузами  1   раз  в  неделю  и  показаниями  ве­ сового бункера в соответствии с регламентом  по выполнению контрольного взвешива­ ния.  Результаты контроля фиксируются в журнале проверки весодозаторов.

Контроль над правильностью эксплуатации и работой весовых дозаторов осуществ­ ляется  службой  КИПиА,  слесарем  дозировочного  отделения  и  старшим  мастером  ЭТО. Служба КИПиА и слесари дозировочного отделения обязаны ежесуточно проверять работу дозаторов и принимать срочные меры по устранению обнаруженных недостатков.

При  обнаружении  отклонений  в  работе  дозаторов  немедленно  вызывается  спе­ циалист  службы  КИПиА.  За  точность  взвешивания  и  состав  шихты  несёт  ответствен­ ность шихтовщик.  Он же ведет учет расхода шихты, поступающей за смену на печи.  На основании  данных  шихтовщика  старший  плавильщик  регистрирует  в  печном  журнале расход шихтовых материалов.

## Восстановление кремния в печи и ведение плавки

Технический  кремний  выплавляется  в  руднотермических дуговых  печах при  не­ прерывной загрузке шихтовых материалов и периодических выпусках металла и шлака. Обслуживающий  персонал  ведет  периодическую  обработку  колошника,  постоянное наблюдение  за  работой  печи,  ее  оборудованием, механизмами,  показаниями  кон­ трольно-измерительных  приборов  и  принимает  своевременные  меры  по  устранению причин, нарушающих ход печи.

Кремний,  образовавшийся  в  нижних  горизонтах  ванны  печи,  в  расплавленном состоянии собирается на подине ванны печи и по мере накопления выпускается в ковш или изложницу.

Нормальный ход печи характеризуется следующими признаками:

- -   равномерное  выделение  газов  по  всей  поверхности  колошника  печи,  отсут­ ствие  потемневших  спекшихся  участков,  отсутствие  местных  выделений  газов  («сви­ щей»);
- -  равномерный сход  шихты  по всей активной  поверхности  колошника и по кону­ сам  вокруг  электродов,  отсутствие  провалов  в  центре  печи,  соответствие  количества загружаемой шихты расходу электроэнергии.  В центр ванны печи загружается 25-35 % всей загруженной в печь шихты;
- -  устойчивая и глубокая посадка электродов;
- -  ровная,  без значительных отклонений от заданной,  электрическая  нагрузка  на электродах;

- -  регулярный  выход  небольшого количества шлака (3-7 % от количества выпус­ каемого кремния);
- -  равномерный  по  выпускам  выход  кремния;  в  конце  выпуска  из  летки  должно выбиваться пламя светло-жёлтого цвета.

Нормальный ход печи зависит от:

- -  физико-химического,  гранулометрического  состава,  качества  подготовки  и  до­ зирования шихтового материала;
- -  качества  (правильности  и  своевременности) загрузки  шихты  в  печь  и  ее  обра­ ботки на колошнике печи;
- -электрического режима;
- -  режима работы электродов;
- -  состояния летки;
- -  качества обслуживания печной установки персоналом.

## Загрузка шихты в печь

Загрузка  шихты  на  колошник  печи  производится  равномерно,  небольшими  пор­ циями,  с  таким  расчетом,  чтобы  уровень  колошника  оставался  постоянным.  Вокруг каждого  электрода  поддерживается  конус  шихты.  Конусное  расположение  шихты  во­ круг  электродов  увеличивает  сопротивление  выходу  газов  около  электродов,  предот­ вращает сужение тигля,  создает условия для сохранения тепла и равномерного выде­ ления  газов  по  всей  активной  поверхности  колошника.  Высота  конусов  должна  быть 400-500 мм от верхнего среза ванны печи.

При вращении ванны необходимо проводить избирательный подход к обработке, учитывая,  что  при  набегании  ванны  на  электрод  в  кольцевом  зазоре тигля  возникают зона спекания и зона хорошего схода шихты с противоположной стороны.

Загрузка шихты должна производиться через труботечки,  корректирующих доба­ вок-  завалочной  машиной.  Количество  загруженной  шихты  должно  соответствовать расходу  электроэнергии  1   тыс. кВтч  на  190-200 кг  кварцита.  Загрузка  шихты  в  печь должна  производиться  равномерно  небольшими  порциями  по  200-220 кг  или  объем 0,7x0,7x0,7 м  с  каждой  труботечки.  Для  улучшения  работы  печи,  обеспечения  равно­ мерной газопроницаемости, улучшения схода шихты, устранения свищей производится обработка  колошника  опиковочной  машиной.  Обработка  колошника  должна  произво­ диться  опиковочной  машиной  путем  выполнения  поступательных,  прокалывающих  ко­ нус  шихты движений жердью.  Прокалывание шихты  осуществляется от основания  ко­ нуса  к  электроду  с  равномерным  подгребанием  шихты  в  круговую  к  телу  электрода. Обработка колошника должна производиться с периодичностью не менее четырех раз в час.

Благодаря  такой  обработке  спекшаяся  шихта  разрыхляется  на  мелкие  куски, не  разрывая  колошника,  хорошо заполняя  шахту тигля.  Необходимо  помнить,  что  са­ мой  большой  долей  потерь  является  потеря  тепла  с  отходящими  газами  20  -   22 % и,  кроме этого,  выносится  в виде моноокиси 20 30 % кремния.  В случае избытка или недостатка углерода в шихте производится отдача корректирующей  навески шихты на колошник  печи  («тяжелой» -  с  повышенным  содержанием  кварцита,  «лёгкой»  восста­ новителя).  Все  корректирующие  добавки,  подаваемые  в  печь,  отражаются  в  печном журнале с указанием времени отдачи корректировки и места отдачи.

## Режим работы электродов

Для обеспечения надлежащего хода технологического процесса необходимо обес­ печить  равномерность  перепуска  электродов  и  их  оптимально  устойчивое  погружение в тиглях. Длина рабочих концов электродов должна составлять 2500-3200 мм (от нижнего обреза  контактных  щек до  нижнего  конца  электрода)  при  нижнем  положении  концевого выключателя маневра. Для поддержания постоянной длины электрода по мере его сгора­ ния  производится  перепуск.  Перепуск электродов  производится  старшим  плавильщиком печи (звеньевым) лично с соблюдением следующих требований:

- -  расход  активной  электроэнергии  между  перепусками  должен  составлять  3545 МВтч при величине перепуска 50 мм;
- -  положение электрододержателя должно быть не выше среднего между конце­ выми выключателями маневра;

-  напряжение на перепускаемом электроде должно составлять не менее 100 В; Для избегания термических напряжений величина разового перепуска должна со­ ставлять 25-50 мм.

Замер рабочего конца электродов производится на нормально работающей печи по указанию старшего  мастера,  при  отключении  на  ППР  и  при  продолжительном  рас­ стройстве печи.  Расчет длины рабочего конца осуществляется на основании предыду­ щего замера,  величины  перепуска и съёма электроэнергии.  При необходимости произ­ вести увеличение длины  электродов,  задание  на форсированный  перепуск дает стар­ ший мастер.

Перед отключением печи на планово-предупредительный ремонт перепуск элек­ тродов и  снижение мощности  производятся только в соответствии с графиком,  выдан­ ным старшим мастером ЭТО.

- В  исключительных случаях при длинных электродах или глубоком закварцевании печи делается  обратный  перепуск электродов.  Разрешение на обратный  перепуск вы­ дает директор по производству.  Обратный перепуск производится только при закрытом вентиле подачи  воды  в систему гидроприжима контактных щек под  непосредственным руководством мастера смены.

## Выпуск кремния

Выпуск кремния  производится  периодически  или  непрерывно  в  ковш  с последу­ ющим  рафинированием  и  разливкой  в изложницы.  Летка  печи должна  иметь  правиль­ ную  (круглую)  форму  и  разделываться до диаметра  120-180 мм  с тем,  чтобы  обеспе­ чить  полный  выход  кремния,  шлака и  иметь минимальные тепловые  потери.  Вскрытие летки  производится  электрической  дугой,  горящей  между  графитированным  электро­ дом  (0100 мм)  прожигового аппарата и сводом летки.  В  начале  выпуска отверстие де­ лается  небольшим  с  целью  избегания  бурного  выхода  кремния.  Во  время  выпуска и  особенно  в  конце  его для  обеспечения  выхода  шлака  и  кремния  летка  шуруется де­ ревянной  сухой жердью.  Если  канал летки  шлакуется,  выход  кремния  и  шлака затруд­ нен,  то  летка  прогревается  электрической  дугой  прожигового устройства.  В  конце  вы­ пуска  неточный  канал  очищается  от  шлака  и  застывшего  кремния  с  применением  ап­ парата для прожига летки.

Закрытие летки  производится  при  помощи  конусов  (брикетов)  и  шариков  из  гли­ ны.  Леточный  канал должен быть закрыт на глубину не менее 200-300 мм за границей сводика,  при  закрытии  используется  трамбовка  длиной  4-6 м.  Запрещается  перекры-

вать леточный канал на уровне сводика. Лоток сливного желоба меняется не реже од­ ного раза в сутки,  а также при необходимости в случае зашлакования,  разрушения или установки  сводика.  В  случае значительного увеличения диаметра лётки  (250-300 мм), а  также  нарушения  внутренней  поверхности  угольной  футеровки  леточного  канала, необходимо:  разжечь лётку, удалить из летки шлак, закрыть ее конусом из электродной массы  и  набить летку электродной  массой.  На следующем  выпуске летка прожигается до  нормальных  размеров.  Восстановление  футеровки  леточного  узла  производится при установке сводика не реже одного раза в  12-15 дней  в присутствии  бригадира пе­ чи.  Замена  коренного блока проводится для устранения  подсоса воздуха и  восстанов­ ления  угольной  футеровки  леточного  узла  во  время  планово-предупредительного  ре­ монта печи.

Перед  вводом  ковшей  в  эксплуатацию  необходимо  произвести  разогрев  и  обжиг футеровки.  Обжиг футеровки и разогрев ковша ведется с помощью топливной горелки в течение 5-7 часов.  После прогрева до температуры футеровки  1000-1100 °С, что со­ ответствует температуре кожуха ковша на расстоянии 20-50 мм  ниже бандажа в 250350 °С,  ковш готов к работе.

Прогретый  ковш ставится  на самоходную тележку,  присоединяется  рукав для  по­ дачи  сжатого  воздуха  и  закрывается  крышкой.  Включается  подача  сжатого  воздуха, и с помощью приборов контроля устанавливается расход воздуха 20-30 нм3 /час.

Тележка  с  ковшом  устанавливается  под  летку  и  производится  выпуск  кремния. Непосредственно  перед  открытием летки  и  выпуском  расплава  в  ковш  увеличивается расход подаваемого для рафинирования сжатого воздуха до 30-60 нм3 /час.

Для предотвращения переливания кремния через носок ковша при выкатывании тележки  с  ковшом,  наполненным  жидким  кремнием,  следует  выдерживать  уровень кремния не более 200 мм до желоба сливного носика ковша.

Плавильщик обязан после разливки кремния и очистки ковша от шлака,  а также приемки  и  сдачи  смены,  производить осмотр  ковша  на наличие неисправности,  разру­ шения  футеровки  и  при  обнаружении  ставить  в  известность  мастера.  Мастер  смены принимает решение о возможности дальнейшей эксплуатации разливочного ковша.

В  начале,  середине  и  в  конце  набора  ковша  старший  горновой  в  специальный графитовый тигель отбирает пробу расплава для экспресс-анализа содержания приме­ сей в расплаве в текущей плавке.

Нормальная продолжительность набора ковша составляет от 1   до 3,3 ч.

## Рафинирование кремния

В  процессе выплавки кремния окислы AI2O3, СаО и другие, содержащиеся в виде примесей  в  основном  сырье  и  восстановителях,  восстанавливаются  не  полностью. Оставшиеся  невосстановленными  окислы  алюминия  и  кальция  образуют  с  кремнезе­ мом шлаки, которые запутываются в кремнии как в виде отдельных крупных скоплений, так и в виде мелких включений.

Рафинирование  кремния  в  основном  проводится  для  снижения  содержания алюминия и  кальция  путем  окисления  их кислородом,  содержащимся  в сжатом  возду­ хе,  пропущенном через расплав:

Выделенное  тепло  обеспечивает  повышение  температуры  расплава  в  ковше. Кислород,  введенный  в  расплав  через  пробку  в  виде  кислорода  или  сжатого  воздуха, очень  быстро  и  эффективно окисляет  кремний  и  создает  над  пробкой  пористый  нако­ нечник  («гриб»).  Наличие  данного  «гриба»  необходимо  для  предотвращения  прямого контакта пробки со шлаком.

Поскольку  температура  плавления  шлака  составляет  1450 °С,  выше  температуры плавления  кремния  1414 °С,  и  плотность  шлака  2,8 г/см3,   что  выше  плотности  кремния 2,518 т/м3,   в жидком состоянии мелкодисперсные частицы шлака постепенно коагулируют в более крупные и, имея несколько большую плотность, оседают на дно ковша.

Для  более  полного  отделения  шлака  от  расплава  кремния  добиваются  следую­ щего состава шлака:

<!-- formula-not-decoded -->

Во время рафинирования возникают трудности из-за всплытия шлака,  при котором очень трудно избежать его перемешивания с расплавом кремния во время разливки, из-за чего в кремнии появляются шлаковые включения.  Целенаправленная подача песка перед разливкой  позволяет  коагулировать  мелкие  капли  шлака  на  зернах  песка,  которые  из-за большей плотности, чем расплав кремния, соединяются с донным шлаком.

В  настоящее  время  в  практике  очистки  кремния  от  примесей  кальция  использу­ ется способ продувки расплава окислительным газом через донную продувочную проб­ ку (фурму) (рисунок 2.12):

Рисунок 2.12 -  Донная продувочная пробка (фурма)

<!-- image -->

Пористые  продувочные  пробки  с  каналами  прямоугольного  сечения  позволяют обеспечить проход через пробку определенное и контролируемое количество газа, что обеспечивает автоматизацию процесса рафинирования кремния.

Для рафинирования кремния используется сжатый воздух с давлением 5-6 кг/см2.

В ходе процесса рафинирования из-за протекающих в расплаве кремния экзотер­ мических  реакций  окисления  в  ковше  происходит  увеличение температуры  расплава. Для  контроля температуры  расплава в процессе заполнения  и отстоя на рафинирова­ нии  производится  замер  температуры  кремния  через  сливной  носок  с  помощью  по­ гружной  термопары  при  уровне  расплава  не  менее  400-500 мм  от  верхнего  среза  ко­ жуха ковша.  Показания результатов измерений записываются в карту рафинирования.

Оптимальная  температура  расплава  в  ковше  при  рафинировании  составляет 1550±20 °С,  более  высокая температура приводит к повышенному износу огнеупорной

## ИТС 11-2019

футеровки  и  повышает  риск  прогара  ковша.  Для  снижения  температуры  расплава кремния  в  ковш загружается  кусковой  кремний,  а также  кварцевый  песок порциями  по 3-7 кг и общим количеством 20-80 кг.

При  зашлаковании  подины  ковша для  размывания  и  разжижения  шлаков,  отложив­ шихся на подине и стенках ковша, перед выпуском в ковш производится загрузка известня­ ка в количестве 20-40 кг. Мастер смены на основании информации, полученной от старше­ го  горнового о состоянии зашлакованное™  ковша и анализов рафинированного кремния, определяет количество известняка для загрузки в ковш и дает распоряжение о загрузке из­ вестняка  старшему горновому.  Загруженный  в  ковш  известняк,  вступая  в  окислительную реакцию, способен поднимать температуру расплава кремния.

Перед загрузкой  в  ковш  кварцевый  песок  и  известняк  предварительно  насыпают на крышку ковша,  прогревают данные материалы в течение 15-20 минут и после этого постепенно, порциями по 3-7 кг, загружают в ковш.

После заполнения  ковша  расплавом  кремния  летку закрывают,  ковш  перемещают к остывочному пролету под вытяжку и продолжают рафинирование в течение 1,5-2 ч.

Технологическая  схема  рафинирования  технического  кремния  представлена  на рисунке 2.13:

Рисунок 2.13 -  Технологическая схема рафинирования технического кремния

<!-- image -->

## Разливка кремния

Разливка  кремния  из  ковша  осуществляется  в  чугунные  или  комбинированные изложницы.  Температура  кремния  в  ковше  при  разливке  должна  быть  1430-1450 °С, при  более  высокой  температуре  увеличиваются  жидкотекучесть  шлака  и  его  плохое отделение от жидкого кремния во время разливки при прочих равных условиях.

Крюком мостового крана ковш зацепляется за траверсу ковша и перемещается к линии  разливки  кремния.  Ковш  разворачивается сливным  носком  в сторону изложниц, и кремний разливается последовательно от одной изложницы к другой.

Перед началом разливки поверхность изложниц должна быть подсыпана ровным слоем отсева толщиной 20-30 мм.  На место падения струи укладываются  куски  крем­ ния от предыдущих плавок фракцией 200-300 мм в количестве 3-4 шт.

Сразу  после  окончания  разливки  перед  чисткой  ковша  производится  очистка продувочной  пробки  путем  резкого  открытия  вентиля  сжатого  воздуха  на  максималь­ ный расход.

Очистка ковша производится  в отведенном для этой операции  месте.  Над  шлаковней ковш наклоняется носком в нижнее крайнее положение.  Шлак самопроизвольно стекает из ковша в шлаковню.  Остатки шлака удаляются с помощью машины для чист­ ки  ковша  (МЧК).  При  выполнении  операции  по  чистке  ковша  запрещается  наносить прямые удары  по  носику ковша,  так как  из-за ударов в этом  месте  происходит разру­ шение  футеровки.  После  очистки  ковш  устанавливается  на  тележку  для  транспорти­ ровки  ковшей,  закрывается  крышкой.  Застывший  на  сливном  носке  шлак удаляется  с помощью отбойного молотка или лома после установки крышки.

Для сокращения потерь при разливке изложницы устанавливаются горизонталь­ но,  вплотную друг  к другу.  Углы  изложниц,  а  также  разрушенные  места  подсыпаются отсевом кремния.

Для обеспечения  минимальных потерь кремния  разбрызгиванием  во время  раз­ ливки  наклон  ковша  производят  равномерно,  выдерживая  высоту  от  сливного  носка ковша до поверхности изложницы не более 150-300 мм.

Наличие  влаги  (снега)  в  изложницах,  а  также  подсыпание  изложниц  влажными отсевами кремния категорически запрещается.

Заполнение изложниц разливаемым кремнием производится равномерно,  не до­ пуская переливов, слиток по толщине должен быть ровным не более 150 мм.

В  течение  разливки  кремния  из  ковша  в комбинированные  изложницы  плавиль­ щики тщательно следят за тем,  чтобы в разливаемый  кремний  не попадали  посторон­ ние  примеси  (куски  шлака,  глины,  бетона  от  носика  ковша  и т. д.).  При  попадании  по­ сторонних примесей в разливаемый кремний их немедленно извлекают сухой деревян­ ной жердью.

Слитки кремния,  остывшие до темно-вишневого цвета,  извлекаются из изложниц клещами и складируются в технологическую тару.

Характеристика товарной продукции и отходов производства кремния

## Требования к техническому кремнию

Технический  кремний  выпускается  в  соответствии  с  техническими  условиями предприятий  путем  восстановительной  плавки  кварцита  (прямое  карботермическое восстановление)  в  дуговых  электропечах  и  внепечным  рафинированием  в  ковшах, предназначенных  для  изготовления  алюминиево-кремниевых  сплавов,  производства кремнийорганических  соединений, производства  полупроводникового  кремния. Пре­ дельно допустимое содержание основных примесей  в техническом  кремнии  представ­ лены в таблице 2.16.

Таблица 2.16 -  Марки и химический состав кремния

| Марка кремния   | Массовая доля, %   | Массовая доля, %     | Массовая доля, %    | Массовая доля, %   |
|-----------------|--------------------|----------------------|---------------------|--------------------|
| Марка кремния   | Si не менее        | Примеси, не более Fe | AI                  | Са                 |
