Repository: SemyonVitsyn/Bachelor-Thesis

# Бакалаврская выпускная работа

## **Построен RAG pipeline**

 - Предобработку pdf документов через библиотеку [Docling](https://github.com/docling-project/docling).
  
 - Формирование поисковых индексов через библиотеку FAISS.

 - Модель эмбеддер [e5-large](https://huggingface.co/intfloat/multilingual-e5-large).

 - Генеративные модели [Qwen2.5-1.5B-Instruct](https://huggingface.co/Qwen/Qwen2.5-1.5B-Instruct) и [Qwen2.5-3B-Instruct](https://huggingface.co/Qwen/Qwen2.5-3B-Instruct).

## **Собран RAG бенчмарк**

Содержащий следующие домены:

- Научные статьи и регламенты
- Техническая документация
- Финансовые и аналитические отчёты

И следующую типизацию вопросов:

1. Simple  
2.

File: benchmark/md/Металлургия/ИТС_11-2019_Производство_алюминия.md (part 10 of 21)
набор прочности бетона
| Твердые фториды                                            | 344                | Наличие                                                                                                                   | кг/т AI             | 7,6-12,4                                                                          | Трубы, фо- нарь элек- тролизных корпусов, оснащенных электроли­ зерами ВТ «ЭкоСодер­ берг» | Сухая ГОУ (реактор- рукавный фильтр) + «мокрый» | 0,34*                                                                                           |
| Пыль общая                                                 | -                  | Отсутствие                                                                                                                | кг/т AI             | 40-65,3                                                                           | Трубы, фо- нарь элек- тролизных корпусов, оснащенных электроли­ зерами ВТ «ЭкоСодер­ берг» | Сухая ГОУ (реактор- рукавный фильтр) + «мокрый» | 1,8-3,6                                                                                         |
| Смолистые веще­ ства (включая бенз(а)пирен и дру­ гие ПАУ) | 3748               | Отсутствие                                                                                                                | кг/т AI             | 0,88-1,10                                                                         | Трубы, фо- нарь элек- тролизных корпусов, оснащенных электроли­ зерами ВТ «ЭкоСодер­ берг» | Сухая ГОУ (реактор- рукавный фильтр) + «мокрый» | 0,89-1,38                                                                                       |
| Диоксид серы                                               | 330                | Наличие                                                                                                                   | кг/т AI             | 17,1-17,41 2                                                                      | Трубы, фо- нарь элек- тролизных корпусов, оснащенных электроли­ зерами ВТ «ЭкоСодер­ берг» | Сухая ГОУ (реактор- рукавный фильтр) + «мокрый» | До 1,5                                                                                          |
| * Лучшая практика.                                         | * Лучшая практика. | * Лучшая практика.                                                                                                        | * Лучшая практика.  | * Лучшая практика.                                                                | * Лучшая практика.                                                                         | * Лучшая практика.                              | * Лучшая практика.                                                                              |

1 2 Зависит от содержания серы в исходном сырье -  коксе.

Таблица 3.19- Отходы производства и потребления. Технология электролиза ВТ

| Наименование отходов                              | Класс опасности   | Единица измерения   | Объем и (или) масса образования отходов до очистки в расчете на тонну продукции   | Источники образования   | Метод очистки, повторного использования                                                                       | Объем и (или) масса размещенных отхо­ дов в расчете на тонну продукции   |
|---------------------------------------------------|-------------------|---------------------|-----------------------------------------------------------------------------------|-------------------------|---------------------------------------------------------------------------------------------------------------|--------------------------------------------------------------------------|
| Угольная пена                                     | 3-4               | кг/т AI             | 15-43                                                                             | Электроли­ зеры ВТ      | Использование в производ­ стве фторсолей                                                                      | 0                                                                        |
| Отработанная уголь­ ная футеровка                 | 3 ^ *             | кг/т AI             | 8-20                                                                              | Электроли­ зеры ВТ      | Размещение на полигонах промотходов. Возможна ча­ стичная передача сторонним организациям для использо­ вания | До 20                                                                    |
| Отработанная кир­ пичная футеровка электролизеров | 4                 | кг/т AI             | 6-15                                                                              | Электроли­ зеры ВТ      | Размещение на полигонах промотходов                                                                           | До 15                                                                    |

- * Устанавливается в соответствии с Федеральным классификационным каталогом отходов (ФККО).

## 3.4 Литейное производство

Основными источниками выделения ЗВ в литейном производстве являются мик­ серы,  плавильные  печи,  прессы,  индукционные  печи,  литейные  машины,  линии  резки слитков.

Источники литейного производства вносят незначительный вклад в общий объем выбросов алюминиевого завода.  При  плавке металла в миксерах и плавильных печах возможны  незначительные  выделения  пыли,  оксида  алюминия,  а  при  использовании флюсов в выделениях могут содержаться  фториды  и хлориды.  В  литейном  производ­ стве алюминиевых заводов используются электрические миксеры,  а плавильные печи в качестве топлива используют газ или мазут.  При сжигании топлива в плавильных пе­ чах  в  атмосферу  выделяются  продукты  его  сгорания:  оксиды  азота,  оксид  углерода, диоксид серы.  При резке слитков пилами для охлаждения используется масло, и выде­ ляющаяся при резке пыль алюминия  полностью улавливается.  В  атмосферу при этом будут поступать только пары масла.

Оборудование литейного производства может быть оснащено местными отсоса­ ми для минимизации воздействия на воздух рабочей зоны.  В  основном это применяет­ ся на новых  заводах. На  алюминиевых  предприятиях, эксплуатирующийся  более 20 лет,  выделения ЗВ от оборудования литейного производства поступают в атмосфе­ ру через фонарь.

В связи  с  незначительными  количествами  ЗВ  миксеры,  плавильные  и  индукци­ онные печи  не оснащаются системами газоочистки.  Выбросы ЗВ от литейных отделе­ ний  не создают  за  пределами  промплощадки  предприятия  значительных  максималь­ ных приземных концентраций и не ухудшают качество атмосферного воздуха в жилых зонах.

Уровень  удельных  выбросов  литейных  отделений  алюминиевых  заводов  Рос­ сийской Федерации составляет 0,02-0,2 кг/т AI (для пыли).

## 3.5 Производство технического кремния

## 3.5.1  Расход сырья, материалов и электроэнергии

Расход сырья на  1   т технического кремния  и,  как следствие,  количество выбро­ сов, сбросов и отходов, образующихся в процессе выплавки технического кремния спо­ собом  карботермического  восстановления,  определяется  качеством  сырья  и  типом (мощностью) основного оборудования -  руднотермической печи.

В таблице 3.20 представлены  пределы  изменения удельных расходных показа­ телей  по сырью,  электродам  и  электроэнергии  в  производстве технического  кремния. Относительно  широкий  диапазон  расходных  показателей  является  следствием  каче­ ства сырья и возможного варьирования соотношения восстановителей в составе сырь­ евой шихты.

Таблица 3.20 -  Расход сырья,  материалов и энергоресурсов

| Наименование                     | Единица измерения   | Расход в т на 1т кремния   | Расход в т на 1т кремния   |
|----------------------------------|---------------------|----------------------------|----------------------------|
| Кварцит                          | т                   | 2,5-3,2                    | 2,5-3,2                    |
| Древесный уголь                  | т                   | 0,34-1,225                 | 0,34-1,225                 |
| Нефтяной кокс                    | т                   | 0,16-0,24                  | 0,16-0,24                  |
| Каменный уголь                   | т                   | 0,138-1,580                |                            |
| Технологическая древесина (щепа) | т                   | -                          | 0,83-1,40                  |
| Электроды 1205мм                 | т                   | -                          | 0,088-0,100                |
| Электроды 710                    |                     | 0,050-0,056                | -                          |
| Электроды 100мм                  | т                   | 0,015-0,040                | 0,015-0,040                |
| Электроэнергия технологическая   | МВт-ч               | 11,00-17,78                | 11,00-17,78                |
| Электроэнергия силовая           | МВт-ч               | 1,3-4,2                    | 1,3-4,2                    |

## 3.5.2  Характеристика эмиссий

Производство  технического  кремния  сопровождается  выбросом  загрязняющих веществ  и  образованием  производственных  отходов.  Отходы -  отсев  кварцита,  пыль, уловленная в аппаратах сухой газоочистки, шлам от мокрых ступеней ГОУ.

Отходы либо утилизируются,  либо  реализуются  потребителям.  Отходы относят­ ся  к  IV классу  опасности,  не  содержат  вредных  примесей.  Мелкодисперсные  частицы кремния,  уловленные при измельчении,  сортировке и рафинировании готового продук­ та реализуются потребителям.

Образующийся  при  плавке  шлак является  вторичным  продуктом  и  реализуется по запросам потребителей.

Выделение  пыли  имеет  место  при  транспорте  сырья,  полуфабрикатов,  готовой продукции  и  отходов  производства,  их измельчении,  грохочении  и  сортировке.  Источ­ никами  пылевыделений  являются  транспортные,  дробильные  и  размольные  установ­ ки -   конвейеры,  питатели,  перегрузочные  и  дозировочные  устройства,  грохота,  сита, используемые  при  подготовке сырьевой  шихты  и  переработке  готового  продукта  (кри­ сталлического кремния).

Непосредственно  из  РТП  отходящими  газами,  образующимися  в  процессе  вос­ становления  кремния,  и  подсасываемым  воздухом  выносятся  пылевидные  частицы, которые представлены тремя видами:

-продукты химических реакций  (  Si  и  ЭЮг)  и  оксиды  металлов,  содержащихся  в золе восстановителей -  СаО,  РегОз и AI2O3;

- -   наиболее тонкие частицы  компонентов шихты  из колошникового слоя  (образу­ ются  в  результате  измельчения  при  дозировке,  транспортировке  и  загрузке  шихты  в печь);
- -   продукты  измельчения  компонентов  шихты  (особенно  углеродистых  материа­ лов) в ходе восстановления и разукрупнения реагирующих частиц при осадке и опиковке шихты.

## ИТС 11-2019

Мелкие частицы  выносятся  реакционными  газами  на колошник,  где разбавляют­ ся  подсасываемым  воздухом.  Затем  пылегазовая  смесь за  счет  разрежения,  создава­ емого дымососами, поступает по системе газоходов в систему ГОУ.

Выход  пыли  из  печи  колеблется  в  широких  пределах  от  300 до  1   000 кг  (на  1   т товарного кремния).

Количество  газов,  выделяющихся  с  колошника  печи,  их  состав,  температура  и запыленность зависит от физико-химических свойств используемых шихтовых матери­ алов.  Газы  от  РТП  содержат  в среднем,  %:  80-85 СО;  4-8 СОг;  1   -  ЗСН ;   0,1-10 Н О; 4 2 0,1-4 N   и  1-3 Н .   Непосредственно  над  колошником  газы  разбавляются  воздухом  и  в 2 2 основном  сгорают  (при  нормальном ходе  процесса  содержание  оксида углерода  в ко­ лошниковых газах незначительно,  содержание кислорода -  почти такое же,  как в атмо­ сферном воздухе).

Газы  от  РТП  на  входе  в  ГОУ  имеют  концентрацию  по  пыли около 3,5 г/м3.  Пыль состоит  (по  массе)  из  80 %  ЭЮг;  2-4 % AI O ;   0,1-0,2 %  РегОз;  1-2% СаО  и  7-8 С%  и 2 3 представлена частицами размером около 0,1  мкм (до 80 %).

Источники  выбросов ЗВ -  организованные  (дымовая труба)  и  неорганизованные (открытые  склады,  дороги,  грузовой  транспорт  и  др.).  С  целью  снижения  неорганизо­ ванных выбросов транспортеры,  предназначенные для транспортировки пылящего ма­ териала,  конструируются как закрытые системы.

Данные по эмиссиям -  выбросам  в атмосферу основных ЗВ,  парниковых газови объемам отходов производства технического кремния приведены в таблицах 3.3.

Таблица 3.21 -  Данные по эмиссиям

| Наименование ЗВ                                | Код ЗВ   | Наличие/отсутствие в перечне ЗВ, подлежащих Госрегулированию (распоряжение Правительства РФ № 1316-рот 08.07.2015)   | Единица измерения   | Источники вы­ броса                    | Метод очистки (повторного ис­ пользования)   | Концентрация ЗВ после очистки   |
|------------------------------------------------|----------|----------------------------------------------------------------------------------------------------------------------|---------------------|----------------------------------------|----------------------------------------------|---------------------------------|
| Пыль неорганическая с содержанием SiC > 2 >70% | 2907     | Наличие                                                                                                              | мг/нм3              | Дымовые трубы РТП, установки аспирации | ' Циклоны, ру­ кавные филь­ тры              | Не более 20                     |
| Пыль неорганическая с содержанием SiC > 2 >70% | 2907     | Наличие                                                                                                              | мг/нм3              | Дымовые трубы РТП                      | «мокрая» очистка                             | до 300                          |
| Сера диоксид                                   | 0330     | Наличие                                                                                                              | мг/нм3              | Дымовые трубы РТП                      | «мокрая» очистка                             |                                 |
| Парниковые газы                                | -        | Отсутствие                                                                                                           | т СО 2 /Т Si        | Дымовые трубы РТП                      | Без очистки                                  | до 9                            |

*в состав ГОУ входят также силос пыли, уловленной в циклонах, и 2 силоса, уловленной в рукавных фильтрах.

## Раздел 4. Определение наилучших доступных технологий

Согласно постановлению Правительства РФ от 23 декабря 2014 г. № 1458, «Методическим рекомендациям по определению технологии в качестве наилучшей до­ ступной  технологии»,  утвержденным  приказом  Минпромторга  России  31  марта  2015 г. № 665, определение  технологии в качестве наилучшей  доступной  применительно к алюминиевой  промышленности  проводится с учетом совокупности следующих крите­ риев:

- а) наименьший уровень  негативного  воздействия  на  окружающую  среду  в  рас­ чете на единицу времени или объем производимой продукции (товара).  В соответствии с  «Методическими  рекомендациями...»  воздействие  от  выбросов  в  воздух  рассматри­ вается как фактор, имеющий  наибольший  отрицательный  эффект. Оказывающим наименьшее отрицательное воздействие на окружающую среду считается воздействие отходов, затем выбросы в воду и загрязнение почвы;
- б) экономическая эффективность внедрения и эксплуатации;
- в) применение ресурсо- и энергосберегающих методов;
- г) период внедрения;
- д) промышленное внедрение технологических процессов,  оборудования, техни­ ческих способов,  методов  на двух  и  более  объектах  в  Российской  Федерации,  оказы­ вающих негативное воздействие на окружающую среду.

## 4.1  Производство глинозема

Выбор технологии производства глинозема определяется наличием и возможно­ стью  использования  того  или  иного  сырья  (боксит,  нефелин).  Сырье  определяет эко­ номику  производства,  величину  материальных  потоков,  сырья  и  энергии,  эмиссии  в окружающую среду.  В настоящее время для производства глинозема на отечественных заводах применяется технология выщелачивания,  реализованная по двум схемам про­ цессов:

- -   комбинированный  способ  (параллельная  схема  Байер-спекания),  объединяю­ щий две разные технологии -  способ Байера и способ спекания бокситов;
- -  спекание нефелиновых шихт (нефелин и известняк).
- 4.1.1  Производство глинозема из бокситов по комбинированному способу (параллельная схема Байер-спекания)

## Описание процессов

Используемое оборудование:

- 1) переделы подготовки  шихты к выщелачиванию,  спеканию и переработка опе­ ка -  дробилки,  шаровые мельницы;
- 2)  передел выщелачивания -  автоклавные батареи;
- 3)  передел сгущения и промывки шлама -  сгустители, фильтры;
- 4)  переделы  спекания  и  кальцинации -   вращающиеся  печи  и  печи  циклонно­ вихревого типа, холодильники кипящего слоя и циклонного типа;

- 5) передел  переработки  алюминатных  растворов-  декомпозеры,  сгустител автоклавы.

К основным техническим решениям,  направленным на сокращение выбросов ЗВ, относятся:

- 1) применение на этапе подготовки сырья в складах продукции циклонов или ру­ кавных фильтров, что позволяет обеспечить остаточную запыленность аспирационного воздуха не более 20 мг/нм3;
- 2) применение  одной или двух ступеней батарейных  (групповых) циклонов и  электрофильтров  на  переделе  кальцинации,  что  позволяет  обеспечить  остаточную запыленность дымовых газов не более 100-200 мг/нм3;
- 3) применение  на  переделе  спекания  одной  ступени  групповых циклонов,  элек­ трофильтров  и  мокрого  скруббера,  что  позволяет  обеспечить  остаточную  запылен­ ность дымовых газов не более 100-200 мг/нм3.

Основным  отходом  производства  является  красный  шлам,  который  подлежит размещению на полигонах промышленных отходов.

По комбинированному способу работают глиноземные заводы Урала,  используя в качестве сырья бокситы.

На рассматриваемых  предприятиях  производство  глинозема  имеет  значитель­ ное  сходство  (использование  близкого  по  качеству  сырья,  природного  газа  в  качестве топлива),  используется  практически  одинаковый  набор оборудования.  Основное отли­ чие рассматриваемых технологий -  соотношение ветвей (Байера и спекания).  На УАЗе выпуск глинозема  в ветви спекания  составляет  12 %,  в ветви  Байера -  88 % от общей мощности предприятия.  На БАЗе соотношение ветвей -  20 % и 80 % соответственно.

Показатели  концентрации  маркерных  ЗВ,  характеризующих  технологию  произ­ водства глинозема,  принимаемой в качестве НДТ,  представлены в таблице 4.1.

Таблица 4.1  -  Технологические показатели выбросов

| Наименование отходов   | Единица измерения   | Значение    |
|------------------------|---------------------|-------------|
| Взвешенные вещества    | мг/нм3              | 100-200 1 3 |

## 4.1.2 Производство глинозема по способу спекания нефелинов

## Описание процессов

Используемое оборудование:

- 1) переделы подготовки шихты и переработки спека -  дробилки, мельницы;
- 2) передел спекания -  вращающиеся печи с колосниковыми холодильниками;
- 3) передел  кальцинации -   вращающиеся  печи  кальцинации  с  холодильниками кипящего слоя;
- 4) передел  переработки  алюминатных  растворов -   карбонизаторы,  декомпозе­ ры,  сгустители.

1 3  Запыленность газов в выбросах от печей кальцинации и спекания (после ГОУ).

К основным техническим решениям,  направленным на сокращение выбросов ЗВ, относятся:

- 1) применение  на  этапе  подготовки  сырья,  в  складах  продукции  циклонов  или рукавных фильтров,  что  позволяет обеспечить остаточную запыленность аспирацион­ ного воздуха не более 20 мг/нм3;
- 2)  применение двух ступеней батарейных (групповых)  циклонов и электрофиль­ тров  на  переделе  кальцинации,  что  позволяет  обеспечить  остаточную  запыленность дымовых газов 100-200 мг/нм3;
- 3)  применение  на  переделе  спекания  одной  ступени  групповых  циклонов,  гори­ зонтальных многопольных электрофильтров,  что позволяет обеспечить остаточную за­ пыленность дымовых газов 100-200 мг/нм3.

Основным отходом производства является нефелиновый шлам,  который частич­ но (до 30-50 %) используется в производстве цементного клинкера.  Оставшаяся часть подлежит размещению на объектах размещения отходов.

Технология  переработки  нефелинов способом  спекания  осуществляется  на  Пикалевском  и Ачинском  заводах.  Спеканию подвергается  шихта  из  нефелина  и  извест­ няка.

Технологические схемы производства глинозема из нефелинов на предприятиях очень  близки  между собой.  Основные  отличия  рассматриваемых  производств -   мощ­ ность  основного  технологического  оборудования  (определятся  мощностью  предприя­ тия),  а также использование различных видов топлива.

Показатели  концентрации  маркерных  ЗВ,  характеризующих  технологию  произ­ водства глинозема, принимаемой в качестве НДТ, представлены в таблице 4.2.

Таблица 4.2 -  Технологические показатели выбросов

| Наименование отходов   | Единица измерения   | Значение    |
|------------------------|---------------------|-------------|
| Взвешенные вещества    | мг/нм3              | 100-200 1 4 |

## 4.2 Анодное производство

Производство анодов  и  анодной  массы  в  настоящее  время  является  сопутству­ ющим производству алюминия.  Производство анодов осуществляется на промплощадках  алюминиевых  заводов,  оснащенных  целиком  или  преимущественно  электролизе­ рами  с  предварительно  обожженными  анодами  (ОА).  Производство  анодной  массы осуществляется  практически  на  всех  заводах,  оснащенных  электролизерами  с  самообжигающимися анодами. Определение НДТ для производств анодов и анодной массы будет заключаться в выборе оборудования и газоочисток для переделов производства, обеспечивающего наиболее низкие удельные выбросы ЗВ в атмосферу.

Сбросы сточных вод и образование отходов для производства анодов и анодной массы  не являются  лимитирующими  фактором,  так  как  на  алюминиевых  заводах  ис­ пользуется  замкнутая  система  водооборота,  а  образование  основных  отходов  футе-

1 4  Запыленность газов в выбросах от печей кальцинации и спекания.

ровки  печей обжига и прокалки зависит от срока их службы,  который практически оди­ наков для всех рассматриваемых производств.

## 4.2.1 Производство анодной массы для самообжигающихся анодов

## Описание технологии

На всех заводах данное  производство  идентично  и  имеет  практически  одинако­ вый набор оборудования.

Используемое оборудование:

- -переделы хранения и подготовки кокса -  транспортеры, конвейеры, дробилки, грохоты, мельницы;
- -переделы  смешения  и  формования -   дозаторы,  смесители,  формовочные устройства;
- -переделы прокалки -  прокалочные печи, сушильные агрегаты;
- -переделы хранения и подготовки пека -  пекоприемники, пекоплавители.

К основным техническим решениям,  направленным на сокращение выбросов ЗВ, относятся:

- -применение газоочистного оборудования на переделах хранения и подготовки кокса.  Возможно применение одного или комбинации нескольких видов следующего га­ зоочистного  оборудования:  циклон,  электрофильтр,  рукавный  фильтр.  Данные  техни­ ческие решения  позволят сократить выбросы пыли в атмосферу от процессов дробле­ ния и транспортировки кокса.
- -применение  газоочистного  оборудования  на  переделе  прокалки  кокса.  Воз­ можно применение батарейного циклона и (или) электрофильтра. Данные технические решения позволят сократить выбросы пыли в атмосферу от процесса прокалки кокса и твердых компонентов от процесса сжигания топлива,  использующегося в печах прокал­ ки.
- -применение установок сухой  газоочистки  (реактор +  рукавный  фильтр)  на  пе­ ределах  смешения  и  формования.  Данные  технические  решения  направлены  на  со­ кращение выбросов возгонов каменноугольного пека от процессов смешения и формо­ вания анодной массы.

Показатели  концентраций  выбросов  маркерных  ЗВ,  характеризующие  техноло­ гию  производства  анодной  массы,  принимаемой  в  качестве  НДТ,  приведены  в табли­ це 4.3.

Таблица 4 .3 -  Показатели  концентраций  выбросов  маркерных  загрязняющих  веществ производства анодной массы

| Наименование ЗВ                                                  | Единица измерения                              | Значение                                       |                                                |
|------------------------------------------------------------------|------------------------------------------------|------------------------------------------------|------------------------------------------------|
| Переделы смешения и формирования анодной массы                   | Переделы смешения и формирования анодной массы | Переделы смешения и формирования анодной массы | Переделы смешения и формирования анодной массы |
| Возгоны каменноугольного пека (включая бенз(а)пирен идругие ПАУ) | мг/нм3                                         | <35                                            |                                                |
| Прокалка кокса (после ГОУ)                                       | Прокалка кокса (после ГОУ)                     | Прокалка кокса (после ГОУ)                     | Прокалка кокса (после ГОУ)                     |
| Пыль коксовая                                                    | мг/нм3                                         | <200                                           |                                                |

## 4.2.2 Производство обожженных анодов

## Описание технологии

Используемое оборудование:

- -переделы хранения  и  подготовки  кокса -  транспортеры,  конвейеры,  дробил­ ки,  грохоты,  мельницы;
- -переделы смешения и прессования -  дозаторы, смесители, вибропресс;
- -передел обжига анодов -  многокамерные кольцевые печи обжига;
- -переделы хранения и подготовки пека -  пекоприемники, пекоплавители;
- -монтаж-демонтаж обожженных анодов -  печи ИЧТ, конвейеры, системы очистки огарков, дробилки.
- К основным техническим решениям,  направленным на сокращение выбросов ЗВ, относятся:
- -применение газоочистного оборудования на переделах хранения и подготов­ ки  кокса.  Возможно  применение одного или  комбинации нескольких видов следующего газоочистного  оборудования:  циклон,  рукавный  фильтр.  Данные технические  решения позволят сократить выбросы пыли в атмосферу от процессов дробления и транспорти­ ровки кокса.  Эффективность данных ГОУ может составлять до 98 %;
- применение  газоочистного  оборудования  на  переделе  обжига  анодов.  Воз­ можно  применение  сухой  газоочистки  (реактор +  рукавный  фильтр)  или  «мокрого» скруббера. Данные технические решения позволят сократить выбросы ЗВ в атмосферу от  процесса  обжига  анодов.  Сухая  газоочистка  обладает  большей  эффективностью: пыль -  99 %,  газообразные фториды -  99 %,  возгоны  каменноугольного пека -  98,5 %. «Мокрая»  ГОУ  с  использованием  скруббера  обеспечивает  следующие  показатели: пыль -   84 %,  газообразные  фториды -  98 %,  возгоны  каменноугольного  пека -  70 % 75,5 %,  диоксид  серы -   90 %.  С точки  зрения  эффективности  «сухая»  ГОУ  является более  предпочтительной,  однако  она  не осуществляет  очистку  от диоксида  серы,  по­ этому  выбор  типа  ГОУ  определяется  исходя  из  условий  размещения  предприятия и уровня фонового загрязнения территории;
- -применение установок сухой газоочистки (реактор + рукавный фильтр) на пе­ ределах  смешения  и  прессования.  Данные  технические  решения  направлены  на  со­ кращение  выбросов  возгонов  каменноугольного  пека  от  процессов  производства  «зе­ леных»  анодов.  Эффективность  данных  ГОУ  может  составлять  по  пыли  до  98 %, по возгонам каменноугольного пека -  до 90 %;
- -применение  рукавных  фильтров  в  анодно-монтажном  отделении.  Данные технические  решения  направлены  на  сокращение  выбросов  пыли.  Эффективность фильтров может составлять до 99 %.

Показатели  концентрации  выбросов  маркерных  ЗВ,  характеризующие  техноло­ гию  производства  обожженных  анодов,  принимаемой  в  качестве  НДТ,  приведены  в таблице 4.4.

Таблица 4.4 -   Показатели  концентраций  выбросов  маркерных  загрязняющих  веществ производства обожженных анодов

| Наименование ЗВ                                                  | Единица измерения                  | Значение                           | Значение                           |
|------------------------------------------------------------------|------------------------------------|------------------------------------|------------------------------------|
| Переделы смешения и пресования                                   | Переделы смешения и пресования     | Переделы смешения и пресования     | Переделы смешения и пресования     |
| Возгоны каменноугольного пека (включая бенз(а)пирен идругие ПАУ) | мг/нм3                             | <35                                | <35                                |
| Обжиг «зеленых» анодов (после ГОУ)                               | Обжиг «зеленых» анодов (после ГОУ) | Обжиг «зеленых» анодов (после ГОУ) | Обжиг «зеленых» анодов (после ГОУ) |
| Взвешенные вещества                                              | мг/нм3                             | 7                                  | 30                                 |

## 4.3 Производство первичного алюминия

На алюминиевых заводах в  промышленных масштабах применяются  три техно­ логии электролиза:

- -технология  электролиза  в  электролизерах  с  предварительно  обожженными анодами (ОА);
- -технология  электролиза  в  электролизерах  с  самообжигающимися  анодами  и верхним подводом тока к аноду (ВТ);
- -технология  электролиза  в  электролизерах  с  самообжигающимися  анодами  и боковым подводом тока к аноду (БТ).
- В связи  с тем,  что сброс сточных вод  и  образование  производственных отходов не являются  превалирующими  факторами  для  технологии  электролиза,  в таблице 4.5 представлены удельные выбросы ЗВ в разрезе технологий (на основании раздела 3).

Таблица 4.5 -  Удельные выбросы ЗВ по технологиям электролиза (фонарь + труба)

|                                  | Удельные выбросы ЗВ, кг/т AI   | Удельные выбросы ЗВ, кг/т AI   | Удельные выбросы ЗВ, кг/т AI   | Удельные выбросы ЗВ, кг/т AI   | Удельные выбросы ЗВ, кг/т AI                          |
|----------------------------------|--------------------------------|--------------------------------|--------------------------------|--------------------------------|-------------------------------------------------------|
| Технология                       | HF                             | FT B                           | Пыль                           | so2                            | Смолистые вещества (включая бенз(а)пирен идругие ПАУ) |
| ОА первого поколения (до 300 кА) | 0,25-0,38                      | 0,53-0,77                      | До 4,9                         | 9,4-13,8 (без «мокрой» ГОУ)    | -                                                     |
| ОА второго поколения (>300 кА)   | 0,21-0,36                      | 0,37-0,65                      | До 2,7                         | 9,2-13,8 (без «мокрой» ГОУ)    | -                                                     |
| БТ                               | 0,5-0,8                        | 0,5-0,8                        | До 5,5                         | До 13,6 (без «мокрой» ГОУ)     | До 1,5                                                |
| Рядовая ВТ                       | 1,2-2,1                        | 1,3-2,8                        | До 16,9                        | До 2,3 (с «мок­ рой» ГОУ)      | До 2,24                                               |
| ВТ с производствен­ ной системой | 1,2-1,4                        | 1,3-1,9                        | До 9,1                         | До 2,3 (с «мок­ рой» ГОУ)      | До 1,7                                                |
| ВТ с АПГи «сухой» ГОУ            | 0,62-0,81                      | 0,62-0,83                      | До 4,2                         | До 2,1 (с «мок­ рой» ГОУ)      | До 1,5                                                |
| ВТ «ЭкоСодерберг»                | 0,38                           | 0,34                           | До 3,6                         | До 1,5 (с «мок­ рой» ГОУ)      | До 1,4                                                |

## ИТС 11-2019

Основные технические характеристики и удельные расходы сырьевых компонен­ тов по использующимся технологиям электролиза представлены в таблице 4.6.

Таблица 4.6 -  Сравнение технических характеристик для технологий электролиза ОА, ВТ,  БТ

| Технология                       | Сила тока, кА   | Выход по току, %   | КПД газоотсоса, %   |
|----------------------------------|-----------------|--------------------|---------------------|
| ОА первого поколения (до 300 кА) | До 300 кА       | 92,7-93,0          | 96,6-97,0           |
| ОА второго поколения (>300 кА)   | >300 кА         | До 94,5            | До 98,7             |
| Рядовая ВТ                       | 140-175         | 87,5-89            | 86,3-88             |
| ВТ с АПГ и «сухой» ГОУ           | 165-175         | 87,5-89            | До 90               |
| ВТ «ЭкоСодерберг»                | 172-176         | 88-91              | 96,0-97,5 *         |
| ВТ с производственной системой   | 167-170         | 87,7-90            | 89-93               |
| БТ                               | 83-85           | 89-90              | 93-96               |

- * Верхний предел -  наилучшая практика.

Технология  электролиза  с  электролизерами  ОА  характеризуется  отсутствием выбросов смолистых веществ и  имеет наименьшие удельные выбросы ЗВ.  Современ­ ные  мощные  электролизеры,  внедренные  на  отечественных  алюминиевых  заводах, оснащены  высокоэффективными  рамно-створчатыми  укрытиями  с  КПД  газоотсоса  до 98 %.  Для  очистки  отходящих от электролизеров  газов применяются  высокоэффектив­ ные  «сухие»  ГОУ  с  КПД  более  99 %.  Учитывая  уровень  эмиссий  и  ресурсоэффективность технологии с использованием обожженных анодов,  её целесообразно применять как основную при проектировании и строительстве новых заводов.

В  качестве  НДТ для технологии электролиза ВТ рекомендуются следующие тех­ нологии:

- 1)  технология ВТ «ЭкоСодерберг»;
- 2)  технология ВТ с производственной системой.

Технология  ВТ с АПГ и «сухой»  ГОУ является  переходной  к технологии  «ЭкоСо­ дерберг».

Учитывая  степень  промышленного внедрения технологии  электролиза с БТ (од­ но  предприятие  на территории  Российской Федерации),  отсутствие экономически  при­ емлемых  альтернатив  замены  данной  технологии  на  электролиз  с  использованием обожженных  анодов,  применение  технологии  электролиза  БТ  целесообразно  на дей­ ствующем  предприятии  с  применением  лучших  российских  практик,  направленных  на минимизацию  выбросов  в  атмосферный  воздух, -   «сухой»  очистки  газов  и  дополни­ тельной герметизации анодного узла.

Практически для  всех алюминиевых заводов характерно наличие замкнутой  си­ стемы  водооборота  и  размещение  отработанной  футеровки  электролизеров  на  поли­ гонах  промотходов,  при  этом  возможна  их частичная  реализация  сторонним  потреби­ телям в зависимости от спроса и рынка сбыта в каждом регионе.

Ниже приведено описание НДТ для производства первичного алюминия.

4.3.1 Электролиз в электролизерах с предварительно обожженными анодами

## Описание технологии

Используемое оборудование:

- 1) электролизеры  с  предварительно  обожженными  анодами  первого  поколения мощностью до 300 кА;
- 2)  электролизеры  с  предварительно  обожженными  анодами  второго  поколения мощностью 300 кА и выше.
- Высокие показатели электролизеров обеспечиваются  обязательным  применени­ ем ряда технических и технологических мероприятий, основными из которых являются:
- -применение электролита  с криолитовым  отношением  2.2-2.4,  которое  обес­ печивает снижение температуры плавления электролита, что позволяет вести техноло­ гический  режим  при  более  низких температурах электролиза.  Работа  при такой техно­ логии  обеспечивается  при стабилизации технологического и теплового режима в узких пределах, что достигается за счет применения АПГ;
- снижение концентрации  глинозема  в электролите,  которое позволяет увели­ чить  выход  по  току.  Однако  снижение  концентрации  глинозема  ведет  к  повышению температуры  ликвидуса,  что  компенсируется  применением  добавок фтористых  солей в  электролит.  С технологической  точки  зрения  целесообразно  применение  CaF ,  по­ 2 скольку его содержание легче поддерживать в требуемых пределах.  Поддержание низ­ кой  концентрации  в  стабильном  тепловом  режиме  обеспечивается  системой  АСУТП и  системой  АПГ  при  обеспечении  «песчаным»  глиноземом  со  стабильными  физико­ химическими свойствами;
- -использование  глинозема  «песчаного»  типа  по  результатам  промышленной эксплуатации  дает  прирост  выхода  по току  не менее  1,5 %.  Применение  «песчаного» типа  глинозема  предпочтительнее  при  использовании  «сухой»  газоочистки,  поскольку обеспечивает  более  эффективное  улавливание  фторидов за  счет  развитой  удельной поверхности глинозема;
- -использование  систем  АПГ  точечного  типа  позволяет  поддерживать  ста­ бильную  концентрацию  глинозема  и  криолитовое  отношение  (при  наличии  дополни­ тельного  питателя  фторсолей)  в узком  интервале,  достаточном для  получения  наибо­ лее высоких показателей по выходу по току;
- -стабилизация  тока  серии  позволяет  обеспечить  условия  для  получения  вы­ хода  по  току  свыше  94,5 %,  так  как любые  возмущения  технологического  режима  вы­ зывают дополнительные  возмущения  поверхности  металла  и,  соответственно,  его по­ тери;
- -система АСУТП  электролиза предназначена для  повышения  эффективности процесса,  снижения  вредных  экологических  воздействий,  мониторинга  состояния  тех­ нологического  режима  и  работы  оборудования,  стабилизации  и  оптимизации  техноло­ гического  режима,  снижения  количества  и  тяжести  нарушений,  предотвращения  ава­ рийных ситуаций и облегчения труда производственного персонала.

К основным  решениям  по сокращению выбросов загрязняющих веществ в атмо­ сферу от электролизеров относятся:

- автоматизация  производства,  позволяющая  более  точно  регулировать  тех­ нологические  и  тепловые  режимы  работы  электролизеров,  оптимизировать  состав электролита,  контролировать раздачу сырья в электролизеры;

- применение установок сухой очистки газов;
- автоматическое  питание  глиноземом  (АПГ),  фторсолями  и дробленым  элек­ тролитом  электролизеров,  что  позволяет  исключить  разгерметизацию  электролизера при проведении данной технологической операции.

Более  мощные  электролизеры  второго  поколения  (&gt;300 кА)  позволяют  суще­ ственно  снизить  энергоемкость  производства,  обеспечивая  экологический  и  экономи­ ческий эффект.  Однако они  имеют соответственно большие габаритные размеры.  Для их установки,  как правило, требуется сооружение отдельных корпусов электролиза или значительная  реконструкция  существующих.  Менее  мощные  электролизеры  первого поколения (&lt;300 кА) с меньшими габаритными размерами могут быть установлены при модернизации существующих корпусов электролиза при переходе с технологии  БТ или ВТ на технологию ОА.

Для  минимизации  выбросов ЗВ  в аэрационные фонари  электролизных корпусов для  мощных электролизеров второго поколения  (&gt;300 кА) осуществляются  следующие мероприятия:

- 1 ) уплотнение  штанг  анодов  электролизеров  для  минимизации  выделений  за­ грязняющих  веществ  в  корпус  электролиза  через  неплотности  в  месте  входа  штанги в укрытие электролизера;
- 2 ) автоматическое  гашение анодных эффектов  в электролизере без его разгер­ метизации;
- 3)  для  выливки  металла,  отбора  проб  и других операций -   выполнение  проема с дверцами в укрытиях электролизера.
