Repository: SemyonVitsyn/Bachelor-Thesis

# Бакалаврская выпускная работа

## **Построен RAG pipeline**

 - Предобработку pdf документов через библиотеку [Docling](https://github.com/docling-project/docling).
  
 - Формирование поисковых индексов через библиотеку FAISS.

 - Модель эмбеддер [e5-large](https://huggingface.co/intfloat/multilingual-e5-large).

 - Генеративные модели [Qwen2.5-1.5B-Instruct](https://huggingface.co/Qwen/Qwen2.5-1.5B-Instruct) и [Qwen2.5-3B-Instruct](https://huggingface.co/Qwen/Qwen2.5-3B-Instruct).

## **Собран RAG бенчмарк**

Содержащий следующие домены:

- Научные статьи и регламенты
- Техническая документация
- Финансовые и аналитические отчёты

И следующую типизацию вопросов:

1. Simple  
2.

File: benchmark/md/Металлургия/ИТС_26-2017_Производство_чугуна_стали_и_ферросплавов.md (part 12 of 36)
лаборатория испытаний
- - расхода кислорода;

- объемной доли СО в отходящих газах.

По этой технологии отходящие газы дожигаются в подъемном газоходе.

Количество необходимого кислорода,  расходуемого на плавку,  обуславливается содержанием углерода, кремния, фосфора в исходной шихте. Окончание конвертерной плавки  осуществляют  по  пробе  металла.  Отбор  проб  металла  осуществляется  после расчетного  окончания  продувки  металла  кислородом  с наклоном  конвертера  при  ска­ чивании части шлака или с применением специального зонда без наклона конвертера.

Работа газоотводящего тракта в режиме без дожигания осуществляется с дожи­ ганием отходящих газов на свече.  Основными причинами образования взрывоопасных смесей при отводе газов без дожигания или с частичным дожиганием могут являться:

- - резкие  изменения  газовыделения,  вызванные  нарушениями  технологии  веде­ ния  продувки  (возобновление  прерванной  продувки  на  максимальном  расходе  кисло­ рода, подача сыпучих материалов большими порциями);
- - подсос воздуха  в  «холодную часть»  газоотводящего тракта  при  нарушении  газоплотности люков, гидрозатворов, сварных швов и т. п.;
- - попадание влаги (течь фурмы,  котла-охладителя или подачи в конвертер влаж­ ных  шихтовых материалов)  в  ванну конвертера,  вызывающее появление  в конвертер­ ном газе водорода,  расширяющего пределы взрывоопасности смеси оксида углерода и кислорода;
- - наличие застойных зон.

Продувку  плавки  осуществляют  в  соответствии  с  технологическими  схемами продувки, с контролем следующих параметров:

- - массы, химического состава и температуры заливаемого в конвертер чугуна;
- - массы и вида (сорта) загружаемого в конвертер металлического лома;
- - массы  и  вида загруженных в конвертер до начала продувки  шлакообразующих материалов, теплоносителя и т. п.;
- - вида,  массы  охладителей  и  шлакообразующих  материалов,  которые  планиру­ ется присаживать в конвертер во время продувки,  расходы которых (в том числе извес­ ти,  доломита,  магнезиальных  флюсов)  определяются  в  зависимости  от  химического состава  исходных  материалов,  условий технологии  и  заданным  химическим  составом готовой стали.

Продолжительность  первого  периода  продувки  (период  шлакообразования)  ус­ танавливают  в  зависимости  от стойкости  футеровки  конвертера,  состава  твердой  ме­ таллической шихты, результатов обработки чугуна на установке десульфурации и вида перерабатываемого жидкого чугуна в соответствии с требованиями нормативных доку­ ментов.

В  период  интенсивного  обезуглероживания  поддерживают  в  отходящих  газах объемную долю СО в пределах 30 % - 60 %.

Период продувки заканчивают при достижении объемных долей СО менее 1   %.

После окончания продувки производят наклон конвертера для измерения темпе­ ратуры  расплава  и  отбора  проб  металла  и  шлака  с  целью  определения  химического состава.

При  получении  заданной температуры  перед  выпуском,  при  необходимости,  из­ меряют окисленность металла.

- В шлаке определяют массовые доли CaO,  Si 0 2 , Fe 06 in , MgO,  S, P 2 O 5 и его основ­ ность  (отношение суммы  массовых долей  оксидов  кальция  и  магния  к массовой доле диоксида кремния) [ 6 8 ].

## ИТС 26-2017

## Выпуск расплава из конвертера в сталеразливочный ковш, присадка ферросплавов, раскислителей и других добавок

Выпуск расплава из конвертера в сталеразливочный ковш производят при готов­ ности  машины  непрерывного  литья  заготовок  (МНЛЗ)  или  разливочного  состава  с  из­ ложницами  при  разливе  в  слиток,  с учетом  продолжительности  внепечной  обработки, времени  транспортировки  ковша  для  обеспечения  необходимой  температуры  разли­ ваемой жидкой стали.

Ферросплавы,  раскислители  (алюминий  вторичный  фракционированный  или  его сплавы) и добавки  (например,  карбид  кальция) следует вводить в ковш время выпуска расплава  из  конвертера  строго  по  расчету.  Расплав  раскисляют  в  соответствии  с тех­ нологической схемы раскисления.  Ферросплавы,  при  необходимости,  подогревают для ускорения их проплавления.  Во время  выпуска расплава необходимо перемещать сталевоз с ковшом так, чтобы ферросплавы и другие присаживаемые материалы (твердые шлаковые смеси,  известь) попадали под струю для лучшего распределения их по объ­ ему ковша.

Выпуск металла производится через сталевыпускное отверстие.

Обработку  расплава  синтетическими  шлаками  осуществляют  во  время  выпуска расплава из конвертера,  одновременно подавая струю жидкого шлака на струю жидкой стали.  Синтетический  шлак  предварительно  выплавляют  и  нагревают  до  температу­ рь^ 1  600 °С  в  электродуговой  печи  и  перед  обработкой  расплава  выпускают  в  специ­ ально подготовленный шлаковый ковш.

При выпуске расплава из конвертера производят отсечку конвертерного шлака.

После  выпуска  расплава  оставшаяся  в  конвертере  часть  шлака  наносится  на футеровку  конвертера  в  виде  гарнисажа.  Остальной  шлак  сливают  через  горловину конвертера в шлаковую чашу [69].

## Внепечная обработка расплава

После  выпуска  расплава из  конвертера для доведения его химического состава и температуры до требуемого уровня сталеразливочный ковш с расплавом направляют на внепечную обработку.  Внепечная обработка в настоящее время является ключевым звеном современных процессов получения качественной стали.  Наиболее широко вне­ печная  обработка  используется  при  производстве  высокопрочных  конструкционных марок стали для  машиностроения,  судостроения,  газонефтяного  комплекса  (особенно для изделий,  работающих в условиях низких температур),  автомобильной промышлен­ ности,  электротехники.

Главные цели технологии внепечной обработки:

- - перемешивание и усреднение (гомогенизация);
- - корректировка и доведение химического состава до заданных значений;
- - обеспечение  требуемой  температуры  металла  перед  началом  процесса  раз­ ливки;
- - дегазация (удаление нежелательных газов, таких как водород и азот);
- - обеспечение чистоты  металла  по неметаллическим  включениям за счет интен­ сификации перемешивания.

Эти  операции  выполняются  в  ковше  на  установке доводки  металла,  в  агрегате «ковш-печь»,  в вакууматоре (циркуляционного,  порционного или объемного рафиниро­ вания).

Выбор  способа  внепечной  обработки  определяется  технологической  схемой производства стали.

Продувку стали инертным  газом  могут осуществлять отдельно в сталеразливоч­ ном  ковше на установках доводки  металла  или  применяют как операцию,  сопутствую­ щую другим  процессам.  В качестве инертного газа используют в основном аргон,  реже азот.  Продувку инертным газом используют также для регулирования температуры ме­ талла в ковше.

Наиболее  эффективным  приемом  внепечной  обработки  стали  является  ком­ плексная  обработка  расплава  в  сталеразливочном  ковше  на  агрегатах  «ковш-печь», обеспечивающих  нагрев  и  перемешивание  стали  в  ковше,  ее усреднение  и  корректи­ ровку химического состава.

Агрегат  «ковш-печь»  представляет  собой  установку,  состоящую  из  крышки  для ковша с отверстиями,  через которые установлены три электрода.  Под крышку помеща­ ется сталеразливочный ковш с металлом после выпуска из конвертера для проведения внепечной обработки стали.  Кроме того,  в состав установки  «ковш-печь» обычно также входят  средства  для  перемешивания  металла  инертным  газом,  система  подачи  фер­ росплавов и материалов для усреднения стали в ковше.

Вакуумирование  металла  осуществляют  главным  образом  на сталях  специаль­ ного  назначения с повышенными требованиями  по содержаниям газов и неметалличе­ ским включениям.  После интенсивной дегазации в металл сверху из помещенного в ва­ куумной камере бункера вводят раскислители, ферросплавы и другие добавки.

После окончания внепечной обработки стали плавку передают на разливку [70].

## Подготовка сталеразливочных и промежуточных ковшей

Для обеспечения бесперебойной и безопасной работы конвертерного цеха (про­ изводства)  осуществляют  регламентные  работы  по  подготовке  сталеразливочных  и промежуточных ковшей.

## Подготовка сталеразливочных ковшей

Сталеразливочный  ковш  представляет  из  себя  цилиндрическую  емкость,  изго­ товленную из  металла,  с цапфами для  подъема и транспортировки  мостовыми  крана­ ми футерованный изнутри огнеупорами.

Подготовку и  регламентный  ремонт сталеразливочных ковшей организуют и  вы­ полняют на специализированных стендах.

После окончания  разливки  из сталеразливочного  ковша сливают шлак в  шлако­ вую чашу,  затем  ковш транспортируют в отделение подготовки  ковшей.  Ковш устанав­ ливают на стенд, оборудованный охлаждающим устройством.

После охлаждения футеровки ковш устанавливают на стенд, оборудованный ма­ нипулятором для снятия  и установки  шиберных затворов и устройством для  выдавли­ вания  стаканов.  После  снятия  шиберного  затвора  и  выдавливания  стакана  сталераз­ ливочный  ковш  устанавливают  на  поворотный  стенд,  где  осматривают  футеровку  и удаляют скрап и остатки шлака.

## ИТС 26-2017

Далее ковш возвращают на стенд,  где устанавливают новый шиберный затвор и проверяют его работу.  Затем  в ковш опускают кессон,  с помощью которого устанавли­ вают стакан и уплотняют гнездо,  после чего ковш переносят на стенд,  оборудованный устройством для сушки и разогрева ковша.  Разогретый сталеразливочный ковш транс­ портируют к конвертеру.

## Подготовка промежуточных ковшей к разливке

Перед  началом  разливки  стали  производят  сушку  и  предварительный  разогрев промежуточных ковшей на специальном стенде участка подготовки промковшей.  Окон­ чательный  разогрев  и  поддержание  рабочей  температуры  футеровки  промежуточных ковшей производят на стендах разогрева, расположенных на рабочей площадке МНЛЗ. Производится подключение горелок для разогрева футеровки ковша.

Канал стакана промежуточного ковша прогревается  как специально установлен­ ными горелками снизу, так и при помощи верхних горелок.

Для обеспечения стабильной и непрерывной работы МНЛЗ разливку стали начи­ нают при наличии на рабочей площадке двух разогретых промежуточных ковшей.

## Разливка стали на МНЛЗ или в изложницы (слитки)

Сталь  после  внепечной  обработки  направляется  на  разливку.  Разливку  стали осуществляют на МНЛЗ или в изложницы (слитки).

## Разливка стали на МНЛЗ

Разливку стали  на  МНЛЗ  производят методом  «плавка на плавку» без прерыва­ ния разливки одной плавки.

После наполнения промежуточного ковша не менее чем на одну треть его высо­ ты,  начинается  заполнение  кристаллизатора (ов)  сталью. По  мере  выхода  сформиро­ вавшегося слитка  из  кристаллизатора (ов)  подают  воду на вторичное охлаждение.  Ре­ жим  вторичного  охлаждения  выбирают  исходя  из  типа  разливаемой  стали  и  сечения заготовок.

Вода,  применяемая  для  охлаждения  стали  и  оборудования  МНЛЗ,  предвари­ тельно  проходит  реагентную  обработку.  Массовая  концентрация  взвесей  и  нефтепро­ дуктов  в  воде  не  должна  превышать  установленные  нормативами  требования.  Рабо­ чую скорость разливки выбирают в зависимости от типа стали и сечения заготовок.

В течение  разливки  каждой  плавки  измеряют температуру  стали  в  промежуточ­ ном ковше.

После  окончания  разливки  производят  закрытие  шиберного  затвора.  Снижают скорость  разливки,  перемещением  стенда  производят  замену  сталеразливочныхковшей.

После прекращения подачи стали в кристаллизатор подают воду в таком количе­ стве,  чтобы происходило ее полное испарение.

- В зависимости  от  конструкции кристаллизатора выделяют  следующие  типы МНЛЗ:
- - криволинейного типа;
- - радиального типа;
- - вертикального типа.

По виду разливаемой заготовки:

- - сортовые;
- - слябовые.

Устройство МНЛЗ криволинейного типа показано на рисунке 2.42.

Рисунок 2.42 - Устройство МНЛЗ криволинейного типа

<!-- image -->

## Разливка стали в изложницы (слитки)

На  ряде  металлургических  заводов  для  получения  слитков  сталь  разливают  в изложницы (слитки).  Изложницы  изготавливают из чугуна,  реже - из стали.  Форма по­ перечного сечения изложниц может быть квадратной (для получения слитков,  прокаты­ ваемых  на  сортовой  прокат),  прямоугольной  (для  слитков,  прокатываемых  на  лист), круглой (для прокатки труб) и многогранной (для изготовления крупных поковок).

Перед разливкой стали в изложницы (слитки) их тщательно очищают от остатков стали  предыдущего  выпуска,  затем  подогревают до  80 °С -  120 °С  и  покрывают спе­ циальными обмазками.

Применяют следующие способы разливки стали в изложницы (слитки):

- - в изложницы сверху (применим при получении крупных слитков);
- - в изложницы сифоном (сталью заполняются одновременно от 2 до 60 изложниц, установленных  на  поддоне,  через  центровой  литник,  каналы  и  каналы  в  поддоне, т.  е.  эта разливка основана на принципе сообщающихся сосудов).

Слитки  в  изложницах  поступают из  разливочного отделения  в отделение  разде­ вания  слитков  или  стрипперное  отделение  для  подготовки  к  последующей  посадке слитков в нагревательные колодцы (печи) блюминга или слябинга.

Разливка стали в изложницы (слитки) представлена на рисунке 2.43.

Рисунок 2.43 - Разливка стали в изложницы (слитки)

<!-- image -->

## Обработка непрерывнолитых заготовок и слитков

Непрерывнолитые  заготовки  и  слитки  перед  отгрузкой  на  следующий  передел проходят обработку с целью контроля и удаления дефектов.

## Обработка непрерывнолитых заготовок

Непрерывнолитые заготовки  подают на специальные площадки,  где производят визуальный осмотр поверхности и при  необходимости осуществляют огневое осветле­ ние поверхности заготовок,  удаление дефектов.  Выявленные дефекты (трещины,  шла­ ковые  включения,  завороты,  наплывы,  механические  повреждения  и др.),  связанные с производством,  транспортировкой и охлаждением заготовок и имеющие недопустимую степень  развития,  удаляют огневой  зачисткой,  для  сталей  с более  высоким  содержа­ нием  углерода  и  высоколегированных следует  применять  абразивную зачистку  во  из­ бежание образования трещин.

## Обработка слитков

Слитки,  разлитые  в  изложницы,  передают  на  дальнейшею  обработку  с  целью удаления дефектов.  При  выборе способа удаления  поверхностных дефектов со слит­ ков  учитывают  степень  пораженное™  слитка  поверхностными  дефектами  (имеется  в виду площадь распространения дефектов и глубина их залегания), характер дефектов, физические свойства зачищаемой стали, назначение в дальнейшем готового проката и его размеры.

При  удалении  отдельно  залегающих  на  поверхности  металла дефектов  приме­ няют  местную  зачистку.  Сплошную  зачистку  применяют  при  наличии  большого  числа дефектов,  расположенных  по  всей  поверхности  слитка.  Для  сталей  с более  высоким содержанием углерода и высоколегированных следует применять абразивную зачистку во избежание образования трещин.

Иногда  применяют  комбинированный  способ зачистки,  при  котором  отдельные, глубоко залегающие дефекты удаляют  пневматической  вырубкой,  а  мелкие дефекты, распространенные на большой площади, - абразивной зачисткой [71].

## 2.4.3 Особенности двухстадийного дуплекс-процесса производства стали

При  переработке  ванадиевого  чугуна  на  отдельных  предприятиях  (в  частности, на  АО «ЕВРАЗ  НТМК»)  применяется  двухстадийный  дуплекс-процесс  производства стали:  извлечение ванадиевого шлака и получение годной стали.

Ванадиевый  чугун  из доменного цеха  (производства)  поступает  в  миксерное от­ деление конвертерного цеха в чугуновозных ковшах емкостью 1 0 0 - 1 2 0 т и сливается в один  из  миксеров для усреднения химического состава и температуры.  По мере необ­ ходимости чугун из миксера сливается в чугунозаливочные ковши емкостью  160-170 т для  передачи в конвертерное отделение.  Основной объем  выплавляемого ванадиево­ го  чугуна  перерабатывается  в  четырех  кислородных  конвертерах емкостью  160 т каж­ дый двухстадийным дуплекс-процессом.

На  первой  стадии  дуплекс-процесса  жидкий  ванадиевый  чугун  с  содержанием 0,40 % - 0,60 %  V,  0,05 % - 0,15 %  Si,  0,05 % - 0,20 %  Лзаливается  в специальный «полупродуктовый»  конвертер  и  продувается  кислородом  через  водоохлаждаемую фурму.  В ходе кислородной продувки происходят процессы окисления углерода и при­ месей чугуна - кремния, титана,  марганца,  в том числе ванадия,  с выделением тепла. При  увеличении  температуры  расплава  выше температуры  скорости  обезуглерожива­ ния  (1370 °С -  1420 °С)  реакции  окисления  углерода  резко  ускоряются,  а  процессы окисления ванадия затормаживаются.

Для обеспечения низкотемпературного режима конвертерной плавки присажива­ ется твердый охладитель-окислитель (прокатная окалина).

В  результате окислительной обработки чугуна в конвертерной ванне формирует­ ся шлаковый расплав,  в который переведено 90 % - 95 % общего количества ванадия, от  исходного  содержания  в  ванадиевом  чугуне.  По  окончании  кислородной  продувки углеродистый  металл-полупродукт сливается  через летку конвертера обратно  в зали­ вочный ковш, заранее установленный под конвертером.

В  целях обеспечения запаса тепла для  второй стадии дуплекс-процесса углеро­ дистый  металл-полупродукт  обычно  содержит 2 , 8 % -  3,5 %  С; его  температура  в ковше  после  выпуска  из  конвертера  составляет  1350 °С -  1380 °С. Концентрация фосфора и серы  в  металле за период окисления  ванадия  практически  не изменяется. После выпуска полупродукта ванадиевый шлак сливают через горловину конвертера в шлаковую чашу или  оставляют в конвертере на следующую  плавку цикла (для  накоп­ ления шлака).

Передел углеродистого металла-полупродукта осуществляется на второй стадии дуплекс-процесса  в  другом,  «стальном»  конвертере  классическим  способом  с добав­ лением  необходимого количества извести и других шлакообразующих материалов для обеспечения требуемой степени окисления фосфора и серы в расплаве.

Для  повышения  при  выплавке стали содержания ванадия в образующемся шла­ ке  известь  в  начале  операции  не загружают.  Таким  образом,  удается  в  начальный  пе­ риод продувки  получить шлак,  содержащий  16 % - 18 % V O .  Этот шлак скачивают и 2 5 направляют  на  ферросплавные заводы для  производства  феррованадия  или  исполь­ зуют в чистом виде для прямого легирования стали.

## 2.4.4 Особенности производства стали в двухванном стационарном конвертере (ПАО «ММК»)

На ПАО «ММК» проведена реконструкция двухванной мартеновской печи в двух­ ванный  сталеплавильный  агрегат  с заменой  физически  и  морально  устаревших  газо­ очисток  «мокрого  типа»  на  рукавные  фильтры  (содержание  пыли  в  отходящих  газах снизилось  с 70-100  г/мЗ до 20  мг/мЗ).  Процесс  выплавки  стали  в ДСА основан  на  ин­ тенсивной  продувке  кислородом  ванны  с чугуном  и  ломом  и  использовании  тепла  от­ ходящих  газов,  выделяющихся  при  продувке,  для  нагрева  шихты  (металлолом,  доба­ вочные  материалы)  в  соседней  ванне,  производительность  и  КПД  печи  при таком  ме­ тоде работы возрастает.

Расплавление  металлошихты  в ДСА осуществляется  за  счет тепла  химических реакций  окисления  примесей,  жидкого  чугуна  и  лома  (углерода,  кремния,  марганца  и т.д.),  аналогично  как в  кислородном  конвертере,  а  не за счет сжигания  большого коли­ чества топлива (природного газ и мазута) как в мартеновском производстве.

Применяемые шихтовые материалы в ДСА аналогичны конвертерному процессу, так шихтой  мартеновской  печи  при скрап-рудном  процессе (основной  процесс ведения мартеновской плавки) является стальной подготовленный лом 40 % -  50% и жидкий чу­ гун  в  количестве 50  % -  60%,  а кислородный  конвертер  и  реконструированный агрегат (ДСА)  работают  на  шихте  следующего  состава  75  % жидкий  чугун  и  25  %  металличе­ ский лом,  тем самым  по использованию шихтовых материалов и технологии производ­ ства сталеплавильный агрегат ДСА полностью повторяет конвертерный процесс.

## 2.4.5 Оборудование для производства стали в конвертерах

Основное оборудование  для производства непрерывнолитых  заготовок  или слитков в конвертерном цехе приведено в таблице 2.18.

Таблица  2.18 - Основное оборудование для производства непрерывнолитых заготовок или слитков в конвертерном цехе

| Наименование оборудования             | Назначение оборудования                  | Существенные характеристики технологического оборудования                                                                                       |
|---------------------------------------|------------------------------------------|-------------------------------------------------------------------------------------------------------------------------------------------------|
| Чугуновозный ковш Миксер стационарный | Усреднение чугуна                        | Емкость, футерованная огне­ упорными материалами. Агрегат отапливаемый, фу­ терованный огнеупорными материалами                                 |
| Миксер передвижной                    | Усреднение чугуна Транспортировка чугуна | Емкость, футерованная огне­ упорными материалами на колесах                                                                                     |
| Установка десульфурации чугуна        | Десульфурация чугуна                     | Стационарный стенд с сис­ темой бункеров для подачи сыпучих и газообразных ма­ териалов в чугунозаливоч­ ный ковш и системой скачи­ вания шлака |

## Окончание таблицы 2.18

| Наименование оборудования                                                                       | Назначение оборудования                               | Существенные характеристики технологического оборудования                                                                                                                       |
|-------------------------------------------------------------------------------------------------|-------------------------------------------------------|---------------------------------------------------------------------------------------------------------------------------------------------------------------------------------|
| Лоток (совок) для твердой металлической шихты                                                   | Завалка твердой метал­ лической шихты в кон­ вертер   | Лоток (совок)                                                                                                                                                                   |
| Чугунозаливочный ковш                                                                           | Заливка чугуна в конвер­ тер                          | Емкость, футерованная огне­ упорными материалами для заливки жидкого чугуна в конвертер                                                                                         |
| Конвертер с машиной подачи кислорода, системой подачи шлакообразующих и газоот­ водящего тракта | Выплавка стали                                        | Грушевидный агрегат, футе­ рованный изнутри с приво­ дом, машиной подачи кисло­ рода, системой бункеров по­ дачи сыпучих материалов                                             |
| Сталеразливочный ковш                                                                           | Выпуск стали                                          | Цилиндрическая емкость, футерованная огнеупорными материалами для приема жидкой стали                                                                                           |
| Установка доводки металла                                                                       | Доводка металла до не­ обходимого химического состава | Стационарный стенд с сис­ темой подачи инертного газа и бункеров с сыпучими мате­ риалами для обработки ста­ ли                                                                 |
| Агрегат «ковш-печь»                                                                             | Внепечная обработка жидкой стали                      | Стационарный стенд с сис­ темой электродов и бункеров с сыпучими материалами для обработки стали                                                                                |
| Вакууматор                                                                                      | Внепечная обработка жидкой стали                      | Агрегат с системой обработ­ ки стали вакуумом                                                                                                                                   |
| МНЛЗ                                                                                            | Разливка жидкой стали                                 | Комплекс оборудования, включающий подъемно­ поворотный стенд, промежу­ точный ковш, кристаллиза­ тор, зону вторичного охлаж­ дения, тянуще правильный агрегат, резаки, рольганг |
| Изложницы (мостовой разли­ вочный кран, ж/д тележки с установленными на них из­ ложницами       | Разливка жидкой стали                                 | Комплекс оборудования, включающий разливочный мостовой кран, маслостан- цию управления шиберным затвором стальковша, пере­ движной тележкой осмотра изложниц                    |

## 2.4.6 Переработка и утилизация шлаков сталеплавильного производства

Переработка и утилизация всей массы образующихся в сталеплавильном произ­ водстве шлаков являются обязательными элементами безотходной технологии.

Сталеплавильные шлаки в зависимости от генезиса можно разбить на несколько подгрупп, отличающихся составом и определяющих их дальнейшее использование:

- -шлаки,  образующиеся  в  начальный  период  плавки.Эти  шлаки  содержат  боль­ шое количество оксидов железа (до 40 %  от общего количества шлака). Железо в шла­ ке  может быть в виде оксидов FeO и  РегОз и в виде запутавшихся в шлаке корольков железа;
- - шлаки,  сформировавшиеся в конце плавки (конечные шлаки).  Обычно эти шла­ ки  содержат несколько меньшее количество железа и имеют высокое значение основ­ ности  (СаО/ЭЮг = 2,5-3,5).  При  выплавке  низкоуглеродистой  стали  содержание  окси­ дов железа и в этих шлаках может быть достаточно высоким (15 %  - 20 %), однако ко­ рольков железа в них значительно меньше;
- - шлаки, попадающие  в  сталеразливочный  ковш  с  выпускаемой  сталью.  Эти шлаки  в жидком состоянии содержат незначительное количество железа.  На практике часто определенное количество  металла,  оставшегося  на днище  и  стенках  ковша  по­ сле окончания разливки стали,  попадает вместе со шлаком в шлаковые чаши (это так называемые  скрапины).  Получаемый  в  результате  конгломерат  конечного  шлака  и скрапин металла подвергают тщательной разделке с целью максимального извлечения железа;
- - шлаки внепечной обработки (рафинировочные шлаки), характеризующиеся вы­ сокой основностью и практически не содержащие железа как в оксидной, так и метал­ лической формах.
- В настоящее время разрабатываются технологии получения из шлаков абразив­ ных  материалов;  отрабатываются  методы  сухой  и  мокрой  грануляции  жидких  стале­ плавильных шлаков.  Особенно перспективна организация сухой грануляции,  при кото­ рой  одновременно можно  решить две задачи:  сокращение потребления воды и  повы­ шение энергоэффективности за счет использования выделяемого тепла.

Извлечение  скрапа из шлака  в  основном ведется с помощью  дробильно­ сортировочных установок.

Извлеченный  скрап  перевозят  в  копровый  цех;  его  разделяют  на  магнитный  и немагнитный, на  негабаритный  (более  10-15 т), габаритный  (0,5-10,0 т)  и  мелкий (0,25-0,5 т).  Отдельно  складируется  скрап,  в  котором  видны  сплавленные  скрапины разных плавок, а также скрапины с большой долей (более 20 %) неотделяемого шлака. Негабаритный скрап в копровом цехе разрезают с помощью газокислородных горелок и различных видов пресс-ножниц.

Основные  направления  использования  шлака  сталеплавильного  производства после извлечения скрапа:

- - в качестве флюсов для ваграночного и аглодоменного производства;
- - в сельском хозяйстве для замены суперфосфата (фосфорсодержащие);
- - в сельском хозяйстве для известкования почвы (выскоосновные шлаки);
- - в  качестве  добавки,  повышающей  содержание  марганца  в  стали  (высокомар­ ганцевые шлаки);
- -для  снижения  расхода  извести  и  улучшения  шлакообразования  в  сталепла­ вильном производстве (высокоосновные);

- - в  строительстве  (щебень  из  сталеплавильных  шлаков  является  полноценным заменителем гранитного щебня в бетонах и железобетонах);
- - в дорожном строительстве - щебень при строительстве автодорог.

## 2.4.7 Факторы негативного воздействия на окружающую среду

Производство  стали  в  конвертерном  цехе  (производстве)  по  всей  технологиче­ ской  цепочке  сопровождается  воздействием  на  атмосферу,  воздух  рабочей  зоны,  по­ верхностные и подземные воды, образованием отходов производства и потребления.

Контроль за соблюдением  нормативов предельно допустимых выбросов загряз­ няющих веществ в атмосферу,  контроль качества воздуха рабочей зоны,  контроль ка­ чества  сточных  вод,  учет  и  обращение  с  отходами  производства  осуществляют  спе­ циализированные подразделения металлургических предприятий.

## Воздействие на атмосферу

При  производстве  конвертерной  стали  происходят  выбросы  в  атмосферу  вред­ ных  веществ:  пыль,  тепловое  излучение,  шум,  вибрация,  электромагнитное загрязне­ ние, AI2O 3, FeO,  Fe2C &gt; ,   Fe3 0 4,   CaO,  MgO,  MnO,  ZnO,  N02,   N2 0,  S02,   СО,  C02,   сажа, 3 бенз(а)пирен.

## Воздействие на поверхностные и подземные воды

Водоснабжение  потребителей  технической  водой  осуществляется  по  водообо­ ротным системам:

- - система водоснабжения шихтоподготовительного отделения;
- - система водоснабжения технологических агрегатов конвертерного отделения;
- - система водоснабжения технологических агрегатов участка разливки стали;
- - система водоснабжения газоочисток конвертерного газа;
- - система водоснабжения химически очищенной водой котлов-утилизаторов.

## Образование отходов производства и потребления

В процессе  производства  конвертерной  стали  образуются  отходы  производства и потребления:

- - пыль графитная, десульфурации чугуна, известковая;
- - окалина;
- - лом цветных и черных металлов;
- -отходы  электродов,  абразивных  кругов,  шлаковаты,  кабельной  продукции,  ре­ зинотехнические, стекла;
- - отходы строительных материалов;
- -отработанные  ртутные  лампы,  аккумуляторы,  смазка,  масла,  фильтры  замас­ ленные;
- - промасленные ветошь и опилки;
- - тара б/у;
- - твердые бытовые отходы.

## ИТС 26-2017

## Вредные производственные факторы

При производстве слябов вредными производственными факторами являются:

- - повышенное напряжение в электрической цепи,  замыкание которой может про­ изойти через тело человека (свыше 50 В);
- - движущиеся машины и механизмы;
- - подвижные части производственного оборудования;
- - повышенный уровень инфракрасной радиации;
- - повышенный уровень шума на рабочем месте;
- - повышенная или пониженная температура воздуха рабочей зоны;
- - повышенная температура поверхности оборудования,  материалов;
- - расположение  рабочего  места  на  значительной  высоте  относительно  поверх­ ности пола;
- - повышенная запыленность и загазованность рабочей зоны.

Допускаемые санитарными нормами уровни и концентрации вредных факторов:

- - предельно допустимая концентрация (ПДК) неорганической пыли 6 мг/м3;
- - уровень производственного шума - 80 дБ;
- - ПДК окиси углерода - 20 мг/м3;
- - уровень инфракрасного излучения - 140 Вт/м2.

Воздействие производства непрерывнолитых заготовок или слитков в конвертерном цехе на окружающую среду по стадиям технологического процесса

Воздействие  производства  непрерывнолитых  заготовок  или  слитков  в  конвер­ терном  цехе  на  окружающую  среду  по  стадиям  технологического  процесса  представ­ лено в таблице 2.19.

Таблица  2.19 - Воздействие технологического процессапроизводства непрерывнолитых заготовок или слитков в конвертерном цехе на окружающую среду

| Входной поток                                     | Этап процесса (подпроцесс)                                                                                                                    | Выходной поток                                                  | Основное техно­ логическое обо­ рудование        | Эмиссии                                                                                             |
|---------------------------------------------------|-----------------------------------------------------------------------------------------------------------------------------------------------|-----------------------------------------------------------------|--------------------------------------------------|-----------------------------------------------------------------------------------------------------|
| Шихтовые ком­ поненты плавки стали в конвер­ тере | Слив жидкого чу­ гуна из чугуно- возного ковша в миксер, усред­ нение жидкого чугуна в миксере и перелив из миксера в чугу­ нозаливочный ковш | Чугун в миксере стационарном Чугун в чугуно­ заливочном ков­ ше | Миксер Чугуновозный ковш Чугунозаливоч­ ный ковш | Пыль, тепло­ вое излуче­ ние, шум, вибрация, выделение графитовой спели, неор­ ганизованные выбросы |

| Входной поток                                   | Этап процесса (подпроцесс)                                                                                           | Выходной поток                                               | Основное техно­ логическое обо­ рудование                                                              | Эмиссии                                                                                                                                              |
|-------------------------------------------------|----------------------------------------------------------------------------------------------------------------------|--------------------------------------------------------------|--------------------------------------------------------------------------------------------------------|------------------------------------------------------------------------------------------------------------------------------------------------------|
|                                                 | Прямой перелив чугуна из чугуно- возного ковша или чугуновозно- го ковша мик- серного типа в чугунозаливоч­ ный ковш | Чугун в чугуно­ заливочном ков­ ше                           | Чугуновозный ковш Чугуновозный ковш миксерно- го типа (пере­ движной мик­ сер) Чугунозаливоч­ ный ковш |                                                                                                                                                      |
|                                                 | Подготовка твердой метал­ лической шихты                                                                             | Твердая метал­ лическая шихта                                | Мостовые кра­ ны с магнитно­ грейферным перегружате­ лем                                               | Пыль, шум                                                                                                                                            |
| Чугун Десульфураторы                            | Десульфурация чугуна                                                                                                 | Обработанный чугун                                           | Установка де­ сульфурации чугуна                                                                       | Пыль, тепло­ вое излуче­ ние, шум, вибрация, выделение графитовой спели                                                                              |
| Твердая метал­ лическая шихта                   | Завалка твердой металлической шихты в конвер­ тер                                                                    | Твердая шихта в конвертере                                   | Лоток (совок)                                                                                          | Пыль, шум                                                                                                                                            |
| Чугун                                           | Заливка чугуна в конвертер                                                                                           | Чугун в конвер­ тере                                         | Чугунозаливоч­ ный ковш                                                                                | Пыль, тепло­ вое излуче­ ние, выделе­ ние графито­ вой спели                                                                                         |
| Конвертер с ме- таллошихтой, го­ товый к плавке | Выплавка стали в конвертере                                                                                          | Расплав, газооб­ разные продукты плавки СО, СОг, жидкий шлак | Конвертер с системой пода­ чи кислорода, шлакообра­ зующих и газо­ отводящего тракта                   | Пыль соста­ ва: AI 2 O 3 , FeO, РегОз, РезС>4, СаО, MgO.MnO, ZnO, N02, N20, so2 , со, СОг, сажа, бенз(а)пирен, тепловое из­ лучение, шум, вибра­ ция |

ИТС 26-2017

Продолжение таблицы 2.19

| Входной поток                                       | Этап процесса (подпроцесс)                                                                                                                                               | Выходной поток                                                                     | Основное техно­ логическое обо­ рудование     | Эмиссии                                                                                                                                                                                  |
|-----------------------------------------------------|--------------------------------------------------------------------------------------------------------------------------------------------------------------------------|------------------------------------------------------------------------------------|-----------------------------------------------|------------------------------------------------------------------------------------------------------------------------------------------------------------------------------------------|
| Расплав                                             | Окончание плав­ ки, выпуск рас­ плава в стале­ разливочный ковш Раскисление, присадка ферро­ сплавов и других добавочных ма­ териалов                                    | Расплав в ста­ леразливочном ковше                                                 | Конвертер с приводом, ста­ леразливочный ковш | Пыль соста­ ва: AI 2 O 3 , FeO, РегОз, РезОд, СаО, МдО, МпО, ZnO, N02, N 20 , S02 , со, СО 2 , сажа, бенз(а)пирен тепловое из­ лучение, шум, вибра­ ция                                  |
| Расплав в ста­ леразливочном ковше                  | Внепечная обра­ ботка жидкой стали (установка доводки метал­ ла, агрегат ковш- печь, вакуума- тор) Раскисление, присадка ферро­ сплавов и других добавочных ма­ териалов | Сталь в ковше заданного хими­ ческого состава                                      | Агрегат «ковш- печь», вакуума- тор            | Пыль соста­ ва: AI 2 O 3 , FeO, РегОз, Fe 3 0 4 , СаО, МдО, МпО, ZnO, N02, N20, S02, СО, СОг, сажа, бенз(а)пирен тепловое из­ лучение, шум, вибра­ ция, электро­ магнитное за­ грязнение |
| Сталь в ковше сталь заданного химического со­ става | Разливка стали на МНЛЗ                                                                                                                                                   | Непрерывноли­ тые заготовки требуемого хи­ мического соста­ ва и заданного размера | МНЛЗ, резаки                                  | Пыль соста­ ва: AI 2 O 3 , FeO, Fe 2 0 3 , Fe 3 0 4 , СаО, МдО, МпО тепловое из­ лучение, шум, вибра­ ция                                                                                |
