Repository: SemyonVitsyn/Bachelor-Thesis

# Бакалаврская выпускная работа

## **Построен RAG pipeline**

 - Предобработку pdf документов через библиотеку [Docling](https://github.com/docling-project/docling).
  
 - Формирование поисковых индексов через библиотеку FAISS.

 - Модель эмбеддер [e5-large](https://huggingface.co/intfloat/multilingual-e5-large).

 - Генеративные модели [Qwen2.5-1.5B-Instruct](https://huggingface.co/Qwen/Qwen2.5-1.5B-Instruct) и [Qwen2.5-3B-Instruct](https://huggingface.co/Qwen/Qwen2.5-3B-Instruct).

## **Собран RAG бенчмарк**

Содержащий следующие домены:

- Научные статьи и регламенты
- Техническая документация
- Финансовые и аналитические отчёты

И следующую типизацию вопросов:

1. Simple  
2.

File: benchmark/md/Металлургия/ИТС_26-2017_Производство_чугуна_стали_и_ферросплавов.md (part 13 of 36)
лаборатория испытаний
| Сталь в ковше сталь заданного химического со­ става | Разливка стали в изложницы (слитки)                                                                                                                                      | Слитки требуе­ мого химическо­ го состава и за­ данного размера                    | Изложницы                                     |                                                                                                                                                                                          |

| Входной поток                                                                          | Этап процесса (подпроцесс)                        | Выходной поток                                       | Основное техно­ логическое обо­ рудование   | Эмиссии                                                            |
|----------------------------------------------------------------------------------------|---------------------------------------------------|------------------------------------------------------|---------------------------------------------|--------------------------------------------------------------------|
| Непрерывноли­ тые заготовки требуемого хи­ мического соста­ ва и заданного типоразмера | Обработка не­ прерывнолитых заготовок             | Непрерывноли­ тые заготовки годные к отгруз­ ке      | Оборудование для обработки заготовок        | Пыль, тепло­ вое излуче­ ние, шум, выделения от огневой зачи­ стки |
| Слитки требуе­ мого химическо­ го состава в из­ ложницах                               | Подрыв слитка                                     | Слиток, годный для переката на блюминге или слябинге | Стрипперные краны и на­ польные маши­ ны    | Пыль, тепло­ вое излуче­ ние, шум, выделения от зачистки           |
| Сталеплавиль­ ные шлаки                                                                | Охлаждение и переработка сталеплавиль­ ных шлаков | Переработанные шлаки                                 | Оборудование для переработ­ ки шлаков       | Пыль, тепло­ вое излуче­ ние, шум                                  |

Для  снижения  негативного  воздействия  на  окружающую  среду  процесса  произ­ водства стали в конвертерном цехе (производстве) на технологических участках (отде­ лениях) устанавливается природоохранное оборудование:

- - газоочистное  и  аспирационное  оборудование,  обеспечивающее  необходимый уровень  очистки  технологических  газов  и  аспирационного  воздуха от  содержащихся  в них загрязняющих веществ  перед  отводом  газов  (воздуха)  в атмосферу и/или  возвра­ том обратно в рабочую зону;
- - водоочистные  сооружения,  обеспечивающие  очистку  загрязненных  промыш­ ленных сточных вод.

Для  улавливания  поступающих  в  атмосферу  газов  и  пыли  на  металлургических предприятиях  широко  используют  газоочистные  системы  сухого  и  мокрого  способов очистки.  Благодаря  развитию  газоочистных  технологий,  в  последнее  время  успешно применяются  высокоэффективные  пылеуловители.  К ним  относятся  рукавные  фильт­ ры,  электрофильтры,  а также мокрые фильтры.  Среди наиболее распространенных су­ хих  методов  очистки  газов  от  пыли  наибольшей  эффективности  улавливания  частиц тонкодисперсных (менее 5 мкм) можно добиться от использования рукавных фильтров, а  также  от  электрофильтров.  Использование  рукавных  фильтров  позволяет  достичь отметки остаточной запыленности,  находящейся ниже 5-10 мг/м3.

Аспирационное  оборудование  должно  быть  либо  прямоточным,  которое  после очистки  воздушных масс выбрасывает их в  атмосферу,  или  рециркуляционным,  пред­ назначенным для возвращения очищенного воздуха обратно в помещение.

Для  того  чтобы  воздух  очищался  наиболее  качественно,  применяется  большое количество  разнообразных фильтрующих элементов  и устройств,  работающих  на  гра­ витационном принципе, так называемых циклонов и сепараторов.

Комплексы  водоочистных  сооружений,  независимо  от  их  производительности  и типа,  включают:  реагентное хозяйство со смесителем,  камеры реакции  (хлопьеобразо-

## ИТС 26-2017

вание),  горизонтальные отстойники или осветлители,  фильтры,  резервуары для чистой воды,  насосная станция  II подъема с электроподстанцией и др [72].

Природоохранное оборудование  производства  непрерывно-литых заготовок или слитков в конвертерном цехе приведено в таблице 2.20.

Таблица  2.20 - Природоохранное оборудование конвертерного цеха

| Наименование оборудова­ ния   | Назначение оборудования                                                                                                                                                                                                                                                                                                                       | Существенные характери­ стики природоохранного оборудования                                                                                                   |
|-------------------------------|-----------------------------------------------------------------------------------------------------------------------------------------------------------------------------------------------------------------------------------------------------------------------------------------------------------------------------------------------|---------------------------------------------------------------------------------------------------------------------------------------------------------------|
| Газоочистные установки        | Улавливание, охлаждение и очи­ стка конвертерных газов, вред­ ных выбросов и частиц воздуха при продувке в конвертере                                                                                                                                                                                                                         | Комплекс очистных со­ оружений, который вы­ полняет функции и дей­ ствия по очистке воздуха                                                                   |
| Аспирационные установ­ ки     | Локализация выделения приме­ сей, недопущение поступления примесей от источника их обра­ зования при технологическом процессе производства стали в конвертерном цехе в воздух ра­ бочей зоны. Удаление запылен­ ного воздуха из-под укрытий транспортно-технологического оборудования участков разливки стали и обработки заготовок и слитков | Комплекс оборудования с разветвленной сетью воздуховодов, с верти­ кальными коллекторами (аспирационными стоя­ ками), с барабанными проходными коллекто­ рами |
| Водоочистные сооруже­ ния     | Очистка воды, используемой для охлаждения и промывки техноло­ гических агрегатов и устройств конвертерного цеха. Отведение шламов, образующихся в процес­ се производства стали                                                                                                                                                               | Комплекс оборудования, включающий отстойники, устройства и аппаратуру для химической обра­ ботки воды, осветлители и фильтры                                  |

## 2.5  Производство стали в электродуговых печах

В электродуговых печах различной мощности выплавляют различные марки ста­ лей  инструментальные,  углеродистые,  подшипниковые,  коррозионностойкие,  электро­ технические  и  прецизионные  сплавы.  В  настоящее  время  отмечается  рост  выплавки электростали, обусловленный реализацией проектов по строительству и реконструкции ЭСПЦ  на  металлургических  комбинатах  ММК,  «Северсталь»,  «Уральская  сталь»,  Евраз-ЗСМК-НКМЗ (КМК).  Восемь новых электросталеплавильных комплексов построено взамен мартеновского производства,  в том числе на заводе «Камасталь»,  НСММЗ,  Ме­ таллургическом  заводе  им.  А.К.Серова  (Надеждинский  металлургический  завод), в ПАО ТМК.

В  период  с  2007  г.  введены  новые  электросталеплавильные  мощности  «ОМКсталь» (г. Выкса), «ОМЗ-сталь», «Ростовский электрометаллургический завод»,

«Ашинский  металлургический  завод»,  «Северский  трубный  завод»,  «Первоуральский новотрубный завод»,  «Ижсталь».  Проведена реконструкция действующих цехов ОЭМК, ЧМК,  Евраз-ЗСМК,  «Амурметалл»,  «Уральская сталь».

Запущены  в  эксплуатацию  мини-заводы  «НЛМК-Калуга», «Тюменский  ЭМЗ», «Северсталь-сортовой  завод  Балаково»,  «Абинский  электрометаллургический  завод», «Ставсталь».  Прогнозные  расчёты  показывают,  что  к  2020  г.  в  России  мощности  по производству стали достигнут более 100 млн. т,  а выплавка стали 86 млн. т,  в том чис­ ле электростали -  до 33,4 млн. т или увеличится в 1,5 раза.

Дуговые сталеплавильные печи,  и связанное с ней оборудование,  постоянно со­ вершенствуются.  Появились радикальные инновационные решения [73-77]:

- - сверхмощные ДСП с водоохлаждаемыми элементами футеровки стен и свода;
- - высокомощные ДСП, работающие при высоком вторичном напряжении до 1600 В;
- - разделение технологического процесса на плавку в ДСП и внепечную обработку;
- - интенсивное использование кислорода;
- - использование альтернативных источников энергии;
- - применение подогрева лома,  в том числе непрерывного;
- - использование при плавке пенистых шлаков;
- - использование донной продувки расплава в ДСП;
- - использование металлизованных окатышей и брикетов;
- - использование жидкого чугуна;
- - использование АСУ ТП локального и интегрального уровней;
- - дожигание СО, эффективная газоочистка,  рециклинг пыли;
- - регенерация тепла отходящих газов.

Эти  новшества  привели  к сокращению длительности  плавки до  одного  и  менее часа,  что  позволило  согласовать  работу ДСП  и  МНЛЗ.  Увеличивается  сортамент  вы­ плавляемых  марок стали  в  ДСП,  в  том  числе  низколегированных  и  углеродистых  по различным  ГОСТам  и ТУ.  Например,  35  ГС  и 25Г2С  по  ГОСТ 5781;  стали для  проката повышенной  прочности  09Г2С  и  другие  по  ГОСТ  19281;  стали  класса  повышенной прочности  К60  -   10Г2ФБ, 07Г2Б, 07Г2ФБ,  08ГБФ-У; атмосферостойкие  стали 1015ХСНД по ГОСТ 6713 и  14ХГНДЦ по ТУ  14-1-5355;  высокоуглеродистые -  80Р,  угле­ родистые  стали  обычного  качества  по  ГОСТ  380; углеродистые  стали SAE1005, SAE1010  по  ASTMAS10M.  Производство  коррозионностойких  сталей  стало  двухста­ дийным  -   выплавленную  в  ДСП  сталь,  обезуглероживают  аргонно-кислородной  про­ дувкой в специальном конверторе. Для  производства этих сталей в количестве до 0,81,0 млн. т на ЧМК построен цех № 6.

В  таблице 2.21  приведены характеристики  современных ДСП  на  некоторых  ме­ таллургических комбинатах России [78].

Таблица  2.21 - Характеристики современных электродуговых сталеплавильных пе­ чей

| Характеристи­ ка оборудования   | ММК            | Север­ сталь   | Мечел                     | Метзавод им. А.К.Серо ва   | Ашин­ ский М3   | НЛМК- Калуга   |
|---------------------------------|----------------|----------------|---------------------------|----------------------------|-----------------|----------------|
| Конструкция                     | Традици­ онная | Шахтная        | ДСП- 100И7 традици­ онная | Традици­ онная             | Consteel        | Традици­ онная |

ИТС 26-2017

Окончание таблицы 2.21

| Характеристи­ ка оборудования          | ММК                          | Север­ сталь                | Мечел       | Метзавод им. А. К.Серо ва   | Ашин­ ский М3   | нлмк- Калуга       |
|----------------------------------------|------------------------------|-----------------------------|-------------|-----------------------------|-----------------|--------------------|
| Год постройки                          | 2006                         | 1999/200 5                  | 1993        | 2006                        | 2010            | 2013               |
| Вместимость, всего/выпуск, т           | 2x210/18 0                   | 2x150/12 5                  | 2x140/12 5  | 80                          | 120             | 160/120            |
| Трансформа­ тор, MBA                   | 150                          | 86                          | 80          | 65                          | 90              | 150                |
| Шихта                                  | Лом +25- 40% жид. чугун      | Лом + 40% жид. чугун        | Лом         | Лом + 30% жид. чугун        | Лом             | Лом                |
| Продолжи­ тельность плавки, мин        | 42-55                        | 52-54                       | 60-70       | 45                          | 60              | 38                 |
| Производи­ тельность, млн. т           | 2x2,0=4,0                    | 2x1,1=2,2                   | 2x0,75=1, 5 | 0,75                        |                 | До 1,5             |
| Расход элек­ троэнергии, кВт*ч/т       | 260 (с жид. чу­ гуном) - 360 | 270 (с жид. чу- гуном)- 338 | 310         | 380                         | 416             | 380                |
| Расход элек­ тродов, кг/т              | 1,15-1,40                    | 1,7                         | 2,2         |                             |                 | 1,4                |
| ГКГ, шт. х МВт                         | 1x3,5                        | 6x3,2 4x3,2                 | 1x3,5       |                             | 4               | гкг- 2x3,5 КИ* - 4 |
| Комбиниро­ ванные горел­ ки, шт. х МВт | RCB, 6x3,5                   | 2x3,0 4x3,0                 | 3x3,5       | 4x3,0                       | 3               | 5x3,5              |
| Донная про­ дувка                      | +                            | '                           | Н.д.        | +                           | '               | '                  |

Мировой  уровень  расхода  материалов  и  энергии  при  производстве  в  ДСП  1   т жидкой  стали:  340  кВт/ч  электроэнергии,  1,2  кг электродов,  35  м3  кислорода,  5  м3   при­ родного газа,  10 кг угольной  шихты,  7 кг угольного порошка для  вспенивания шлака,  40 кг  извести.  Мировой  опыт  работы  современных  ДСП  показывает,  что  выход  жидкого металла составляет от 91  % до 92  % от общей  массы  металлозавалки.  При этом угар составляет  от  4  %  до  6 %,  в  том  числе  в  пыль  отходящих  газов  уходит  от  1,5  %  до 3,0 %  и  в  виде  оксидов  со  шлаком  от 2,5  %  до  3,0 %.  Со  скрапом  в  шлаковые  отвалы уходит от 2 % до 3 %.

Электродуговая сталеплавильная печь (ДСП) нового поколения концепции ULTIMATE вместимостью  120-250 т характеризуется  следующими  основными  особен­ ностями:

- -  верхняя ступень вторичного напряжения имеет самое высокое значение -  1600 В,  что  позволяет  вводить  ультравысокую  мощность  -   до  200  MBA  с  использованием стандартных электродов диаметром 610 мм на допустимом токе не более 100 кА;
- -  альтернативные  источники  энергии  (газокислородные  горелки  и  инжекторы  ки­ слорода  и  углерода)  позволяют  вводить  10  %  -   12  %  активной  электрической  мощно­ сти;
- - увеличенная высота печного пространства до 4,5 м от зеркала металла до вер­ ха  стен  позволяет осуществлять загрузку шихты одной  корзиной  и  нагрев шихты  отхо­ дящими газами;
- -  разъёмная  конструкция  корпуса  печи,  состоящая  из  секций  стальных  водоох­ лаждаемых  панелей  в  верхней  части  и  медных  панелей  в  районе  шлакового  пояса  с повышенными  тепловыми  нагрузками.  Охлаждаемыми  высокоскоростными  потоками воды;
- -система  инфракрасного  контроля  и  отсечки  шлака  при  автоматизированном выпуске металла из печи;
- -  расход  электроэнергии  390  кВт*ч/т,  цикл  плавки  50  мин,  часовая  производи­ тельность 300 т, что обеспечивает годовую производительность 2,4 млн т.

Показатели работы новых печей ULTIMATE представлены в таблице 2.22.

Таблица  2.22 - Показатели работы печей нового поколения ULTIMATE [78]

| Характеристики                   | Магнитогорский металлургический комбинат   | НЛМК-Урал                       | Colakoglu Metalurgji   |
|----------------------------------|--------------------------------------------|---------------------------------|------------------------|
| Трансформатор                    | 800-1236 В 150 MBA                         | 740-1025 В 100 MBA+ 20%         | 880-1600 В 240 MBA     |
| Масса плавки, т                  | 180                                        | 90/120                          | 250                    |
| Расход электроэнер­ гии, кВт*ч/т | 313                                        | 325/334                         | 390                    |
| Расход кислорода, м3/т           | 29,5                                       | 33/39                           | 40                     |
| Расход газа, m j / t             | 3,2                                        | 5/6,5                           |                        |
| Цикл плавки, мин                 | 45                                         | 36/45                           | 50                     |
| Производительность, т/ч          | 240                                        | 150/159                         | 300                    |
| Горелки RCB                      | 5/3,5 МВт, расход О 2 - 2500 м3/ч          | 3/3,5 МВт, расход 0 2-2000 м3/ч |                        |
| Горелки, МВт                     | 1/3,5                                      | 4/3,5                           | 1/3,5                  |
| Инжекторы углерода, кг/мин       | 3x60                                       | 3x60                            | 3x60                   |

## ИТС 26-2017

## 2.5.1 Технологический процесс производства стали в ДСП и заготовок

Главное  здание  электросталеплавильного  цеха,  как  правило,  имеет  шихтовый пролет  (шихтовое  отделение  может  находиться  в  отдельно  стоящем  крытом  здании), печной пролет и разливочный пролет [79,  80].  В состав электросталеплавильного цеха входят следующие основные отделения и участки:

- - подготовки шихтовых материалов;
- - склад электродов;
- - склад ферросплавов;
- - подготовки порошкообразных материалов;
- - склад огнеупоров;
- - ремонта механического и электрического оборудования;
- - подготовки сталеразливочных и промежуточных ковшей;
- - печное отделение;
- - отделение внепечной обработки;
- - разливка на МНЛЗ;
- - переработка шлаков.

На  рисунках 2.44  и  2.45  представленодин  из  вариантов  российских  электроста­ леплавильных цехов,  предназначенного для  производства сортамента,  ориентирован­ ного на производство коррозионностойкой стали [81].

<!-- image -->

1 - железнодорожный путь; 2 - закрома для скрапа; 3 - самоходная тележка для завалочной бадьи;  5 - магнитно-грейферный кран; 6 участок ремонта и наборки свода; 7 - стенд для наращивания электродов; 8 - машина для скачивания шлака;  9 - ДСП-100И7;  10 шумо- и пылезащитная камера;  11  - пульт управления печью;  12 мостовой завалочный кран;  13 - кран бункерного пролета;  14 - бункер для сыпучих материалов;  15 - агрегат аргонно-кислородного рафинирования (АКР);  16 - мостовой кран рафинировочного пролета; 17 - стенд для шлаковой чаши;  18 - стенд для сушки футеровки агрегата АКР;  19 - стенд для ремонта агрегата АКР;20 - установка для доводки стали в ковше; 22 - сталевоз; 24 - МНЛЗ; 25 - установка для сушки сталеразливочного ковша; 27 - автошлаковоз для шлаковой чаши

Рисунок 2.44 - Вариант плана главного здания ЭСПЦ

<!-- image -->

1 - магнитно-грейферный кран; 2 - шумо- и пылезащитная камера;  3 машина для скачивания шлака;  4 - самоходная тележка для шлаковой чаши (автошлаковоз);  5 - ДСП-100И7; 6 - совок с металлическим ломом на самоходной тележке;  7 - агрегатАКР;  8 - бункер для сыпучих материалов;  9 - кран бункерного пролета;  10 - мостовой кранрафинировочного пролета;  11  - поперечный кран

Рисунок 2.45 - Вариант разреза главного здания ЭСПЦ

На рисунке 2.46 даны типичные схемы производствастали с техническими операциями в ДСП и агрегатах внепечной обработки металла. Первая схема предусматривает доведение металла по химическому составу в ковше и десульфурацию  стали. Вторая  схема  позволяет  существенно  повысить  служебные свойства  стали,  так  как  в  технологическую  цепочку  включена  вакуумная  обработка металла,  позволяющая  снизить  содержание  вредных  примесей:  газов  (азот,  водород, кислород),  неметаллических включений,  серы.

Рисунок 2.46 -  Технологический процесс производства стали в ДСП, заготовок и слитков

<!-- image -->

Схема технологии  производства стали  в ДСП  и  заготовок с указанием  входа  ре­ сурсов и мест появления эмиссий приведена на рисунке 2.47.

Рисунок 2.47 -  Схема технологии производства стали в ДСП и заготовок с указанием входа ресурсов и мест появления эмиссий

<!-- image -->

## Устройство дуговой печи

На  рисунке 2.48  показана  принципиальная  схема устройства дуговой  печи  и  ос­ новные элементы ее оборудования.

<!-- image -->

1   - свод; 2 - рабочее окно; 3 - сталевыпускное отверстие; 4 электроды; 5 - электрододержатели; 6 - короткая сеть; 7 трансформатор; 8 - кислородная фурма; 9 - отвод отходящих газов; 10 - загрузочная воронка

Рисунок 2.48 - Основные элементы комплекса ДСП

Футеровка подины печи, ее стен и свода выполняются из магнезитохромитовых и хромомагнезитовых огнеупоров.  Подина  печи  выдерживает  1000-1500 плавок.  Приме­ нение водоохлаждаемых сводов  и стен печи (см.  рисунок 2.49) увеличило их стойкость до и более 1000 плавок.

Рисунок 2.49 - Конструкци ДСП с водоохлаждаемыми стенами и эркерным выпуском

<!-- image -->

Для  отсечки  шлака  при  выпуске  применяют  эркерное  или  донное  сталевыпуск­ ные отверстия с шиберными затворами.  Это при необходимости позволяет оставлять в

## ИТС 26-2017

печи часть металла до  10 % -  25 % (работа на «болоте»). Для ускорения процессов на­ грева  и  расплавления  шихты  современные  печи  оборудованы  стеновыми  или  сводо­ выми  горелками,  для  интенсификации  обезуглероживания -  сводовыми  или  глубин­ ными кислородными фурмами (см.  рисунки 2.50 и 2.51).

Рисунок 2.50 - Типичное расположение инжекторов в ДСП

<!-- image -->

Г-Ог - горелка и инжектор кислорода;  Г-С - горелка и инжектор углеродосодержащих материалов

<!-- image -->

Рисунок 2.51 - Схема расположения универсальных устройств в ДСП-160

Эти  усовершенствования  позволили  сократить  продолжительность  плавки  до 40-60 мин и сравняться по времени плавок с кислородными конвертерами [82].

Процесс  плавления  металла  в  дуговых  электропечах  сопровождается  большим выделением  газов  и  аэрозолей  окислов железа.  Поэтому  электропечи  оборудуют  сис-

## ИТС 26-2017

темой газоочистки,  включающей эвакуацию продуктов горения непосредственно из ра­ бочего  пространства  печи  в  общую  систему  аспирации  цеха  с  последующей  очисткой на рукавных фильтрах. Электропечи  оснащают  современными  системами  автомати­ ческого управления  технологическим  процессом  АСУ ТП,  решающими  следующие за­ дачи:

- -  контроль  параметров  и  управление  электрическим  режимом  плавки  с  учётом технологических факторов и реактора электропечи;
- - контроль параметров и управление весодозирующим комплексом;
- -  контроль  параметров  и  управление  системами  подачи  альтернативных  источ­ ников тепла и вспенивания шлака;
- -  контроль  состояния  и  управление механизмами  печи,  трансформатора и  пере­ ключателя ступеней напряжения;
- -  расчёт  количества  и  управление  подачей  в  печь  кислорода  для  продувки  ме­ талла и твёрдых окислителей;
- - контроль параметров водоохлаждаемых элементов печи;
- - контроль параметров и управление системой удаления и очистки газов;
- - вывод данных на монитор оператора,  визуализация процесса плавки,  передача и получение данных по системе ввода/вывода и пр.

## 2.5.2 Выплавка стали

## Подготовка шихтовых материалов

В  настоящее  время  перечень  шихтовых  и  всевозможных  материалов,  исполь­ зуемых при выплавке стали в электропечах,  весьма широк.  Он включает в себя метал­ лический  лом,  чугун,  ферросплавы,  шлакообразующие,  огнеупоры  и  ряд  других.  Пре­ пятствием  для  выплавки  отдельных марок стали  может являться  металлический лом, содержащий  медь,  олово  и другие  примеси,  доля  которого  в  металлошихте достигает 90 % -  95 %.  В ряде случаев эта проблема решается разбавлением металлошихты металлизованным сырьём, чугуном, а также другими техническими приёмами.

Металлолом  в  копровом  цехе заранее сортируют по  весу,  по содержанию угле­ рода,  наличию легирующих элементов.  Металлолом на плавку в ДСП,  как правило,  по­ дается на платформах в контейнерах или загрузочных корзинах.  Немагнитный лом для выплавки легированных марок стали подается в мульдах.

Необходимые  для  плавки  ферросплавы  в  большинстве  случаев  поступают  в шихтовый  пролет  в  контейнерах  или  навалом  в железнодорожных  вагонах.  Сыпучие материалы из железнодорожных вагонов разгружают в шихтовом пролете ЭСПЦ в спе­ циальные бункеры.

Для  выплавки  стали требуется  большое  количество  сыпучих,  порошкообразных и шлакообразующих  материалов:  свежеобожженную  известь  кусковую,  плавиковый шпат,  шамотный  бой,  кварцевый  песок,  боксит,  железную  руду,  кокс,  молотый  ферро­ силиций,  алюминиевый  порошок.  Эти  материалы  перед  использованием должны быть просушены и прокалены для удаления гигроскопической и гидратной влаги,  влияющей на образование флокенов и волосовин из-за попадания в сталь водорода.  Прокалива­ ние ведут в специальных печах или мульдах рядом с дуговой печью. Дробление и под­ готовку  сыпучих  и  порошкообразных  материалов  ведут  в  отдельных,  рядом  стоящих зданиях.

Шлакообразующие материалы и ферросплавы доставляются в печной пролет из шихтового отделения  мостовым  краном  в мульдах или  в саморазгружающихся бадьях, а на ряде заводов через бункерную эстакаду по системе ленточных конвейеров.

## Подготовка печи

После  каждой  плавки  подина  и  откосы  печи  осматриваются,  очищаются  перед очередной плавкой  и заправляются  порошкообразным  обожженным  магнезитом,  а при работе  с  оставлением  части  металла  от  предыдущей  плавки - заправляются  только откосы. Осуществляется подача к печи электродов и их наращивание.

## Завалка шихты

Завалка  шихты  осуществляется  в  печь  при  открытом  своде  бадьями  с  откры­ вающимся днищем,  завалка флюсов и добавок через бункера с дозирующими устрой­ ствами. Жидкий чугун в печь заливают при  помощи специального жёлоба (см.  рисунок 2.52).

Рисунок 2.52 - Завалка шихты бадьей в ДСП-180, рядом на манипуляторе находится желоб для заливки чугуна,  на кране висит ковш с чугуном

<!-- image -->

## Плавка

Плавление шихты  ведут на  максимальной мощности  печного трансформатора с использованием  газокислородных горелок. Для ускорения плавления шихты поворачи­ вают  корпус печи  вокруг оси  в  одну  и  другую  стороны  на  45°.  На  современных  печах повороты  не  нужны,  так  как  проплавляется  один  колодец. К окончанию  расплавления ванна должна быть покрыта слоем шлака.  Шлак периода расплавления имеет пример­ ный состав: 35 % - 45 % СаО;  15 % - 25 % Si02; 5 % - 10 % МпО;  10 % - 12 % МдО; 4 % - 7 % А120 3;  10 % - 15 %  FeO;  до 0,5 %  Р20 5  (основность  1,5-2,0).  Скачивание  и уборка  шлака  производятся  через  окно под  печь самотеком  или специальными  скреб­ ками.

## ИТС 26-2017

## Окислительный период

В  современных  печах  при  активном  использовании  кислорода,  которое  начина­ ется  на  стадии  плавления  металлошихты,  период  расплавления  совмещён  с  окисли­ тельным  периодом.  Основная  задача  окислительного  периода  заключается  в  оконча­ тельном удалении фосфора.  Начинается этот процесс при расплавлении порядка 70 % -   80  %  металлошихты  при  активном  сходе  шлака.  Для  создания  благоприятных усло­ вий  дефосфорации  необходимо  обеспечить  требуемую  окисленность  ванны,  которая достигается за счёт активной продувки расплава кислородом и снижением содержания углерода в металле до значений 0,1  % -  0,05 %  и  менее.  При этом  основность шлака должна быть на уровне 2-3.  Окисление фосфора протекает по реакции:

## 2[Р] + 5(FeO) + 4(СаО) = (Р20 5)-4(Са0)+ 5 [Fe];

Для  протекания  реакции  окисления фосфора  необходимы:  высокое содержание кислорода  в  металле  и  шлаке,  повышенное  содержание  СаО  в  шлаке  и  пониженная температура  в  реакционной  зоне.  Выполнение  этих  условий  обеспечивают  наводкой свежего шлака и  постоянным обновлением шлака путем скачивания из печи насыщен­ ного  (СаО^РгОбШлака.  По  ходу  окислительного  периода  происходит  дегазация  ста­ ли - удаление из  нее водорода  и  азота,  которые  выделяются  в пузыри  СО,  проходя­ щие через  металл.  Выделение  пузырьков  СО  сопровождается удалением  из  металла неметаллических  включений,  которые  выносятся  на  поверхность  потоками  металла или  поднимаются  наверх  вместе  с  пузырьками  газа.  Хорошее  кипение  ванны  обеспе­ чивает перемешивание металла,  выравнивание температуры и химического состава.

К концу  окислительного  периода  шлак  имеет  примерный  состав:  40 % -  45 % СаО;  10 % - 20 % Si02;   10 % - 20 % FeO; 5 % - 19 % MgO; 2 % - 4 % Al20 3; 0,5 % 2,0 %  Р2Об  (основность  2,5-4,0).  Общая  продолжительность  окислительного  периода зависит  от  мощности  трансформатора  и  продувочных  устройств.  Fla  лучших  печах время выплавки полупродукта В ДСП составляет от 35-50 мин.

## Восстановительный период

После  окислительного  периода  проводят  полное  скачивание  шлака  для  удале­ ния из печи фосфора. Далее плавку ведут под восстановительным белым шлаком, со­ держащим  менее  0,5 %  FeO.  В этот  период  происходит  диффузионное  раскисление металла,  завершается  десульфурация  до  требуемого  содержания  серы,  легирование металла  и  регулирование  его температуры  перед  выпуском.  Десульфурация  металла активно проходит в восстановительный период плавки,  а также при выпуске стали под слоем шлака, когда происходит хорошее перемешивание металла со шлаком:

<!-- formula-not-decoded -->

Десульфурации способствует хорошее раскисление стали  и  шлака,  высокое  со­ держание извести в шлаке и высокая температура.

В цехах, оборудованных  агрегатами«ковш-печь», операции  окислительного и восстановительного периодов, раскисленияи легирования выполняются в одну стадию.

## 2.5.3 Ковшевая металлургия

Для  увеличения  производительности  дуговых  печей,  уменьшения  угара  ферро­ сплавов  процессы  раскисления,  легирования,  рафинирования  и  доводкиметалла  до нужной температуры проводятся  не в печи,  а в сталеразливочном  ковше и/или специ­ альных  агрегатах.  Применение  такой  технологии  также  положительно  сказалось  на

улучшении  качества стали  и  свойствах  металлопродукции - механических свойствах, коррозионной  стойкости  и  др.  Внепечная  обработка  стали  («ковшевая  металлургия») стала широко применяться для любых марок стали.  Были разработаны простые (одним методом)  и  комбинированные  способы  внепечной  обработки  стали  одновременно  не­ сколькими методами [82, 83]:

- - в обычном сталеразливочном ковше;
- - в  сталеразливочном  ковше,  оборудованном для  вдувания  газа  или  газопорош­ ковой струи снизу через смонтированные в днище устройства;
- - в установке  «ковш-печь»  с крышкой  (сводом),  через  которую опущены электро­ ды,  нагревающие  металл  в  процессе  его  обработки(при  этом,  установка  оборудована системой  подачи  ферросплавов  из  бункеров  или  микродобавок  порошковой  проволо­ кой);
- - в  агрегате  типа  конвертера  с  продувкой  металла  кислородом,  аргоном (агрегат аргоно-кислородного рафинирования);
- - в агрегате типа конвертера, снабженном оборудованием для вакуумирования;
- - в вакууматорах различного типа.

При  продувке  инертным  газом  (аргоном  или  азотом)  через  отверстие  в  днище ковша происходит очищение металла от газовых и неметаллических включений,  имеет место  перемешивание  металла  и усреднение  его состава.  Если  необходимо  понизить содержание углерода  в металле,  то  к инертному газу добавляют кислород.  Продувкой жидкого металла инертным газом регулируют температуру металла.

Для  интенсификации  рафинирования  металла  от  серы,  фосфора  и  кислорода применяют  перемешивание  металла  с жидким  синтетическим  шлаком,  который  наво­ дится при использовании твёрдых шлаковых смесей. Для снижения содержания серы в металле  и  его  раскисления  используют  известково-глиноземистый  шлак,  для  дефосфорации - известково-железистый.  Рафинирование  проводят  путем  смешивания,  на­ гретого до 1600 °С синтетического шлака со струей металла,  сливаемого из печи в ста­ леразливочный  ковш.  Рафинирование  металла  синтетическим  шлаком  можно  совме­ щать с одновременной продувкой инертным газом или вакуумированием.

- В  настоящее  время установка для  внепечной  обработки жидкой стали преврати­ лась  в  многофункциональный  агрегат  «ковш-печь»  (см.  рисунок 2.53),  позволяющий производить нагрев металла с помощью трех вводимых электродов, дозировать куско­ вые ферросплавы,  флюсы или различные добавки  (углерод,  раскислители,  модифика­ торы),  в том числе с применением порошковой проволоки [78, 79].

Для  повышения  чистоты  металла  по  неметаллическим  включениям  и  содержа­ нию газов проводят вакуумирование стали в вакууматоре.

С разделением  операций  получения  жидкой  стали  и  ее  внепечной  обработки общая  продолжительность  плавки  составляет  1,5-2,0 ч,обработка  на  каждом  агрегате не  превышает 40-50  мин,  что  позволяет  организовать  разливку  стали  на  машине  не­ прерывной  разливке  стали  по  схеме  «плавка  на  плавку».  Удельный  расход  электро­ энергии  на установке «ковш-печь» - 30-40 кВтч/т,  расход электродов 0,2-0,3 кг/т ста­ ли.

<!-- image -->

1 - ковш; 2 - крышка-свод; 3 - трайб-аппарат для подачи проволоки; 4 - электроды; 5 - фурма для вдувания порошка силикокальция в струе аргона; 6 - устройство для подачи сыпучих ферросплавов и флюсов; 7 - пористая пробка для подачи аргона

Рисунок 2.53 - Схема агрегата «ковш-печь»

## 2.5.4 Разливка стали на МНЛЗ

После  внепечной  обработки  сталеразливочный  ковш  ставят  на  сталевоз,  кото­ рый  перевозит  его  в  разливочный  пролет,  где  разливочный  кран  устанавливает  ковш на разливочный стенд для разливки на МНЛЗ [84, 85].

Сталь из ковша поступает в промежуточный ковш, который имеет стопор для од­ норучьевой  машины  или  несколько  стопоров для  нескольких  ручьев.  Промежуточный ковш снабжен перегородкой для задерживания шлака.  Из промежуточного ковша сталь через стопорное устройство или стакан-дозатор заполняет кристаллизатор. В кристаллизатор  с  нижней  стороны  вводится  затравка -  штанга  сечения  кристалли­ затора  или  формы  будущей  заготовки.  Верхний торец затравки образует дно кристал­ лизатора  и  имеет  устройство  в  виде  ласточкиного  хвоста  для  сцепления  со  слитком. Когда уровень металла поднимается над затравкой на высоту 300-400 мм,  включается механизм  вытягивания заготовки.  Под действием тянущих валков этого  механизма за­ травка опускается и тянет за собой формирующийся слиток.

Медный  или  бронзовый,  с  полыми  стенками,  интенсивно  охлаждаемый  водой кристаллизатор  с внутренним  сечением  по  форме  заготовки  формирует  корочку  слит­ ка-заготовки.  Для  предотвращения  надрыва  корочки  и  ухода  металла,  кристаллизатор выполняет возвратно-поступательное движение специальным механизмом.  Кристалли­ затор  движется  по  направлению  движения  заготовки  (вниз)  и  затем  возвращается вверх.  Ход  качания-  от  10  до  40 мм.  В  процессе  разливки  стенки кристаллизатора смазываются специальными шлакообразующими смесями (ШОС),  парафином или дру­ гими  смазывающими  веществами.  В  кристаллизаторе  над поверхностью  металла  мо-

## ИТС 26-2017

жет быть  создана  восстановительная или  нейтральная  атмосфера  для  предотвраще­ ния окисления металла при разливке.

Наибольшее распространение получил радиальный тип МНЛЗ, требующий меньшую  высоту.  При  выходе  непрерывнолитого  слитка  на  горизонтальный  участок рольганга слиток разрезают кислородным резаком на заготовки мерной длины.  Разлив­ ку на МНЛЗ ведут методом «плавка на плавку» без прерывания разливки.  При разливке контролируют температуру металла в промежуточном  ковше,  работу механизмов и  ка­ чество поверхности непрерывнолитых заготовок.

## 2.5.5 Подготовка сталеразливочных ковшей

Сталеразливочные  ковши  относятся  к  основному  оборудованию  разливочного пролета.  Корпус  ковша  цельносварной,  оборудован  цапфами  и  кантовательными  уст­ ройствами.  Внутри  ковш  футеруется  огнеупорным  шамотным  ковшовым  кирпичом  или монолитной  футеровкой.  Рабочая  футеровка  выполняется  из  периклазовых  либо  периклазоуглеродистых  огнеупоров. Некоторые  заводы  используют  высокоглинозёми­ стые  материалы.  Для  увеличения  стойкости  футеровки  ковшей  с  помощью  специаль­ ной установки  проводят периодическое торкретирование изношенной футеровки пульповым раствором. Чаще всего ремонтируют «шлаковый пояс».

Сталь  из  ковша  выпускают  через  донное  отверстие,  перекрываемое  стопором, который  вводится  в  ковш  через  металл,  или  шиберным  затвором,  устанавливаемым снаружи  ковша  в днище.  Шиберные затворы  собирают на специально оборудованном участке.  Шиберный  затвор  представляет  собой  две  одинаковые  огнеупорные  плиты овального типа с отверстиями в центре.  Плиты закрепляются в специальной рамке та­ ким образом, что одна плита закреплена к неподвижной рамке к днищу ковша, а вторая подвижная (см.  рисунок 2.54).

Рисунок 2.54 - Конструкция шиберного затвора

<!-- image -->

При  совмещении  отверстий жидкая  сталь  будет поступать  из  ковша  в промежу­ точный  ковш  МНЛЗ.  Регулируя  положение  нижней  подвижной  рамки,  соответственно величину зазора  отверстий,  можно  регулировать  скорость  истечения  металла  из  ков­ ша.  Собранные  шиберные затворы  и  вновь зафутерованные сталеразливочные ковши сушат  на стенде  газовыми  горелками  до температуры  1200 °С.  После  этого сталераз­ ливочные ковши могут отдаваться на разливку.

## 2.5.6 Обработка электросталеплавильного шлака и пыли

## Шлак

Суммарный  выход  шлака  при  выплавке  стали  в  дуговой  печи  достигает  до 200 кг/т,  при среднем уровне около 120-150 кг/т стали.

В современных электросталеплавильных цехах слив печного и ковшевого шлака осуществляется  «под  печь».  По  остывании  поверхности  (до  красного  состояния)  спе­ циальными погрузчиками шлак вывозится либо на шлаковый двор,  либо в специально оборудованные бункера («шлаковые закрома», ямы) для окончательного охлаждения. В некоторых  случаях  горячий  шлак  под  печью  орошается  водой,  затем  загружается  в спецкузов,  забираемый  автомобилем,  оборудованный  системой  мультилифт,  для  по­ следующей транспортировки на участок шлакопереработки.

Для  уборки  шлака,  как  правило,  используются  шлаковые  чаши  объемом  16 м3 (см.  рисунок 2.55).

Рисунок 2.55 - Слив шлака под печь в шлаковую чашу

<!-- image -->

Наполненные  шлаковые  чаши  со  шлаком  перевозятся  на  шлаковый  двор  для опорожнения.  Шлаковый  двор  оборудован  траншеей  для  слива жидкого  шлака,  элек­ тромостовыми  кранами  и  экскаватором для  отгрузки  шлака.  Освобождённые от шлака шлаковые чаши ещё в горячем состоянии опрыскиваются изнутри сплошным слоем из­ весткового молока, затем передаются в цех под налив шлака.

Охлажденный  шлак подвергают магнитной сепарациидля  отделения скрапа (на­ правляется  на  переплав),  а  после  дробления  и  сепарации  (фракционирование)  от­ правляют потребителям.

Печной шлак с основностью 1,5-2,0 легко перерабатывается на шлаковом дворе в шлаковых ямах с последующей переработкой на дробильно-сортировочной установке с  получением  фракционированного  щебня,  а  высокоосновной  шлак  внепечной  обра­ ботки с основностью 2,5-4,0 имеет другие свойства и требует иной технологии перера­ ботки.  Двухкальциевый  силикат,  имеющийся  в  высокоосновном  шлаке,  из-за  полимор­ физма  кристаллической  решетки  рассыпается  в  порошок.  Такой  шлак трудно  перера-
