Repository: SemyonVitsyn/Bachelor-Thesis

# Бакалаврская выпускная работа

## **Построен RAG pipeline**

 - Предобработку pdf документов через библиотеку [Docling](https://github.com/docling-project/docling).
  
 - Формирование поисковых индексов через библиотеку FAISS.

 - Модель эмбеддер [e5-large](https://huggingface.co/intfloat/multilingual-e5-large).

 - Генеративные модели [Qwen2.5-1.5B-Instruct](https://huggingface.co/Qwen/Qwen2.5-1.5B-Instruct) и [Qwen2.5-3B-Instruct](https://huggingface.co/Qwen/Qwen2.5-3B-Instruct).

## **Собран RAG бенчмарк**

Содержащий следующие домены:

- Научные статьи и регламенты
- Техническая документация
- Финансовые и аналитические отчёты

И следующую типизацию вопросов:

1. Simple  
2.

File: benchmark/md/Металлургия/ИТС_11-2019_Производство_алюминия.md (part 14 of 21)
набор прочности бетона
Щековая  дробилка  используется  для  измельчения  больших  кусков  лома,  таких как отливки больших размеров (блоки цилиндров двигателей),  или крупных кусков шла­ ка.  Щековая дробилка состоит из одной фиксированной щеки и одной подвижной щеки, которая крепится на эксцентрическом приводном вале в верхней части и удерживается в требуемом положении прочным контрфорсным стержнем на нижней части щеки.  Бла­ годаря  подшипнику эксцентрика  подвижная  щека  совершает круговые движения,  кото­ рые  обеспечивают  поступление  материала  сверху  и  проталкивание  его  в  дробилку. Стержень  на  дне  удерживается  пружиной  или  системой  с  гидравлической  нагрузкой, которая  способна обеспечить  проход,  если  в установку  с силой  проталкивается  слиш­ ком  большой  кусок  материала.  В  отличие  от  ударной  дробилки,  в  щековой  дробилке материал  разбивается  на  очень  мелкие  фракции.  Однако  она  может  перерабатывать только хрупкие материалы.  Это идеальное оборудование для  переработки литых алю­ миниевых деталей,  например, корпусов двигателей.

Другое оборудование для измельчения, такое,  как конусная дробилка или валко­ вая  дробилка,  не  используется  в  промышленности  по  вторичной  переработке  алюми­ ния.

## Шаровая мельница

Это  оборудование  применяется,  когда  необходимо  получить  довольно  мелкие частицы.  Особым  случаем  является  измельчение шлака.  В этом  материале алюминий покрыт слоями оксида алюминия.  В шаровой мельнице оксид алюминия измельчается, и высвобождается  металлический  алюминий.  Так  как  этот  материал  очень  вязкий, он не разрушается и выходит из устройства в виде твердых частиц.  Шаровая мельница

состоит  из  вращающегося  барабана,  поддерживаемого  мощными  подшипниками  на входе и выходе материала. 30 % объема заполнено шарами разных размеров.

Когда  барабан  вращается,  шары  обрушиваются  на  материал,  что  и  вызывает эффект измельчения. Так как в шаровую мельницу непрерывно подается материал,  го­ товый измельченный продукт также непрерывно покидает устройство через окно на оси с другой  стороны барабана.  Пыль и другие мелкие частицы удаляются  потоком  возду­ ха. Этот  поток,  создаваемый  большим  вентилятором,  проходит  через  всю  шаровую мельницу  от  выхода  до  входа. Воздух, наполненный  пылью,  затем  направляется в фильтрационное устройство, обычно это мешочный пылеуловитель.

Для  повышения  эффективности  размола  часть  пыли  и  воздуха,  содержащего мелкие частицы,  возвращается  в мельницу перед тем,  как окончательно  вывести  этот продукт из цепи.  Эта система подходит для обработки шлака.  Привод состоит из двига­ теля  с  регулируемой  скоростью  вращения  и  коробкой  передач,  которая  соединена с зубчатым  колесом,  размещенным  вокруг барабана мельницы.  Материал,  подающий­ ся  и  выходящий  из  шаровой  мельницы,  должен  проходить через  воздушную  раздели­ тельную камеру,  чтобы  избежать утечки воздуха из устройства.  Стенки  мельницы уси­ лены съемными облицовочными панелями.

## 8.2.1.2 Классификация для сортировки

При  измельчении получаются фрагменты материала разной величины. Для сор­ тировки  их  по  размеру  используются  классификационные установки.  Существуют две основные  группы  такого  оборудования:  вибрационные  сита  и  сортировочные  бараба­ ны.

## Вибрационные сита

Вибрационное  сито  состоит  из  одной  или  двух  дек  с  различными  размерами отверстий.  Они  представляют  собой  закрытые  короба,  расположенные  на  пружинах. Вибрация  создается  несбалансированными двигателями  или  электромагнитной систе­ мой. Таким образом,  вибрационная система состоит из осциллирующей силы и пружин. Параметры  подбираются  так,  чтобы  достигнуть  сверхкритического  движения,  то  есть сито  работает сверх резонансной  частоты.  Так  как эксцентрическая  скорость дек сита превышает  гравитационную  скорость,  все  частички  поднимаются  в  воздух  и  падают на деку,  освобождая  отверстия,  поэтому более  мелкие частички  могут попасть  на ниж­ нюю деку.  В конечном счете мелкие частички,  прошедшие вторую деку,  собираются  на дне  сита,  расположенном  под  наклоном,  и  выгружаются  оттуда  по  мере  необходимо­ сти. Материал,  не  прошедший  через  деку,  тоже  выбрасывается  из  сита,  попадает в  накопитель  и  впоследствии  может  быть  отправлен  в дробилку.  Движение  загружен­ ной  партии  материала  обеспечивается  наклоном  вибрационного  сита  в  сторону  вы­ грузки материала.

## Сортировочные барабаны

Другим приспособлением  для  сортировки  является  сортировочный  барабан. Он  состоит  из  барабана  с  различными  окнами  или  отверстиями  в  корпусе.  В  разных секциях барабана  расположены  отверстия  разного диаметра.  Проходя  через  барабан, материал может быть рассортирован по размеру на несколько фракций.  Размер отвер­ стий увеличивается  по мере  приближения  к выходу материала.  Таким  образом,  в пер-

## ИТС 11-2019

вой  секции  отсеиваются  самые  мелкие частицы.  В  следующей -  более крупные части­ цы и так далее,  пока в конце не отделяются самые крупные фракции материала.  Мате­ риал,  не  прошедший  в самые  крупные отверстия,  выходит из устройства.  Сортировоч­ ный  барабан  поддерживается  на  роликовых подшипниках опорным  кольцом  в основа­ нии.  Движение обеспечивается двигателем  с переменной скоростью вращения.  Части­ цы  разного  размера  собираются  в  контейнеры  или  поступают  на ленточный  конвейер для транспортировки к месту последующей обработки.

При просеивании обрабатываемый материал разделяется на группы по размеру. Но  его также  необходимо  распределить  и  по  составу.  Этот процесс обычно называют сортировкой.  Удаление  других  металлов  или  немагнитных  материалов  производится разными методами.  Сверхлегкие материалы, такие как бумага или легкий пластик, уже удалены потоком воздуха в установке для измельчения.  Но тяжелые материалы, такие как  сталь,  медь,  свинец,  олово,  бронза  и  цинк,  часто  соседствующие  с  алюминием в  составе  композиционных материалов,  еще  присутствуют в смеси  измельченного ма­ териала.  Чтобы  отделить  их,  используют  разницу  гравитационных свойств  и  плавуче­ сти  в  процессе сепарации  в тяжелой  суспензии,  как и  при  сепарации  потоком  воздуха, или  их  физических  характеристик,  как  при  разделении  вихревыми  токами,  рентгено­ флуоресцентной сепарацией, или магнитной сепарацией.

## Ленточные конвейеры для ручной сортировки

Простейшим оборудованием для сортировки является сортировочный  конвейер, движущийся на небольшой скорости.  Рабочие по обеим сторонам конвейера отбирают материал,  который был признан негодным  или относится к другим металлам.  Критери­ ями классификации являются форма,  внешний вид,  цвет или вес.  В партии могут нахо­ диться  разные  металлы.  Конвейер  может работать либо непрерывно,  либо с периоди­ ческими  остановками,  в зависимости  от количества удаляемого материала.  Для  повы­ шения  производительности  обычно  используются  ленточные  конвейеры  с  непрерыв­ ным режимом. Для рабочего места в сортировочной позиции допустима  длина от  1,5 до  2 м  при  максимальной  длине  ленты  16 м.  Скорость транспортера зависит от сложности сортировки и может быть в пределах 1,5-2 м в минуту.

Процесс  сортировки  может  производиться  на  основании  химического  состава материала,  который  сначала обследуется с помощью лазера,  в сочетании с автомати­ ческой  сортировочной  системой.  Различные  материалы  могут  быть  распознаны  при обследовании лазером  или  рентгеновской установкой.  Для  отделения  выбранного  ма­ териала  из  потока  используют  воздушное  сопло,  создающее  импульс  в  нужный  мо­ мент,  после того как материал сходит с конвейера по падающей кривой.

## Магнитные сепараторы

Черные металлы удаляются  из алюминиевого лома и отходов с помощью бара­ банного магнитного сепаратора или магнитного сепаратора,  размещенного над конвей­ ером.  Магнитный  барабан  располагают в  верхней точке изгиба ленточного  конвейера. Таким  образом,  материал  проходит  через  магнитное  поле,  действие  которого  прости­ рается ниже верхней части ленточного конвейера.  Немагнитный материал движется по баллистической  кривой спада с нормальной  гравитацией и  может быть таким образом передан  на  ленту другого  конвейера.  Магнитный  материал  переносится  вокруг  откло­ няющего ролика и  падает,  когда заканчивается действие магнитного поля.  Куски желе-

за  складываются затем  в контейнеры  или  передаются  на ленточные  конвейеры,  отво­ дящие его в отдельный контейнер.

Вторая  система  применяется  для  удаления  более  крупных фрагментов железа. Это надконвейерный магнитный сепаратор. Он состоит из большого линейного магнита в комбинации с ленточным конвейером. Лента этого конвейера снабжена поперечными перегородками для транспортировки материала в нужном  направлении при прохожде­ нии  магнитного поля. Железные фрагменты притягиваются к магниту и с помощью пе­ регородок направляются в сторону, где попадают в контейнеры или на конвейер.

Нержавеющая  сталь  обычно  не  притягивается  или  притягивается  только  очень мощным магнитом.  С  целью удаления фракций  нержавеющей стали  устанавливаются барабанные  сепараторы  со  сверхмощным  полем.  Кроме  сильных  магнитных  полей, принцип их действия схож с действием обычного магнитного сепаратора.

## Разделение вихревыми токами (электродинамическая сепарация)

Устройство для разделения вихревыми токами состоит из ленточного конвейера с  многополюсным  магнитным  ротором,  размещенным  в отклоняющем  барабане  в  вы­ ходной части ленточного конвейера.  При вращении многополюсной магнитной системы в  металлических частицах индуцируются  вихревые токи,  которые,  в свою очередь,  со­ здают магнитное поле с противоположным роторной магнитной системе направлением.

В  результате  этого  металлические  частицы  будут  выброшены  и  таким  образом отделены  от  немагнитного  материала,  на  который  этот  эффект  не  действует,  и  по­ следний  покидает конвейер  по обычной баллистической  кривой.  Выброшенные метал­ лические частицы  выделяются  из потока материала с помощью перегородки и отправ­ ляются  на  отдельный  конвейер.  Из-за  различных  физических  свойств  металлические частицы  из  разных немагнитных металлов выбрасываются с разной интенсивностью и за счет этого могут быть отделены друг от друга.  Но различия в их магнитных полях не так  велики,  чтобы  позволить  точную  сортировку.  Тем  не  менее таким  методом  можно значительно снизить содержание прочих цветных металлов в дробленом алюминиевом ломе.  Так  как  конструкция  сепаратора  вихревыми токами  представляет собой  ленточ­ ный  конвейер,  то  он  может  быть  установлен,  например,  как  выходной  конвейер  под сортировочным  барабаном.  В  этом  случае  поток  материала  уже  разделен  на  различ­ ные фракции в более тонких слоях материала на ленте,  что повышает эффективность сортировки.

## Разделение воздушным потоком (аэродинамическая сепарация)

Действие воздушного сепаратора основано на различии в удельной массе мате­ риалов.  Этот метод особенно эффективен,  если  различия значительны  и  поверхности оказывают  хорошее  сопротивление  воздушному  потоку.  Скорость  воздушного  потока должна  быть  подобрана  таким  образом,  чтобы  тяга  была  достаточной  для  легких  ча­ стиц,  но  позволяла частицам  алюминия  вступать  в  противоток струе  воздуха.  Каждый материал  обладает  определенной  скоростью  осаждения,  которая  зависит  от  формы и силы притяжения отдельных частиц.  Только те частицы,  скорость осаждения которых ниже  скорости движения  воздуха,  уносятся  этим  потоком.  Этот факт  важен также для пневматической транспортировки материала и для удаления пыли.  Частицы,  имеющие скорость  осаждения  ниже скорости  воздушного  потока,  поднимаются  вверх.  Это обыч­ но  обрывки  бумаги,  пластика  и  пыль.  Таким  образом,  эти  фракции  отделяются  от  ча-

## ИТС 11-2019

стиц с более высокой скоростью осаждения,  то есть частиц металла.  Мелкие частицы пластика,  бумага  и  пыль  могут  быть  отделены  не  только  в  вертикальном  реакторе, но  и  в  горизонтальном  вращающемся  барабане.  Этот  метод  обычно  используется  с целью пылеудаления во вращающихся печах, сушилках или устройствах для удаления покрытия.  При  вращении  материала  в  барабане  внутренние  слои  обдуваются  возду­ хом,  и  мелкие  частицы  уносятся.  По  этой  причине,  особенно  в  шредерах для  измель­ чения лома,  пылеудаляющий барабан встроен в систему разгрузочного конвейера.  Бо­ лее крупные частицы, унесенные воздухом, собираются в циклонном пылеуловителе, а частично  очищенный  воздух  отправляется  в  пылеуловительную  камеру  с  рукавными матерчатыми фильтрами.

## Циклонный сепаратор

Принцип  действия  циклонного  сепаратора  основан  на  инерционных  свойствах различных материалов.  Более тяжелые частицы отлетают к внешней стенке циклонно­ го сепаратора и вдоль нее падают на дно, за счет чего отделяются от основного потока воздуха.  Циклонные сепараторы эффективно применяются для отделения более круп­ ных фракций в запыленном потоке отходящих газов.

## Сепарация в тяжелой суспензии (в тяжелых средах)

Процесс сепарации  в тяжелой  суспензии  осуществляется  с помощью жидкости, плотность которой находится между значениями плотностей компонентов,  подлежащих разделению.  Частицы  с большей  плотностью опустятся  на дно,  а частицы  с меньшей плотностью будут плавать  на  поверхности.  Эта система  позволяет отделить  неметал­ лические  компоненты,  тяжелые  металлы  и  магниевые  сплавы  от алюминия.  Разделе­ ние  различных алюминиевых сплавов теоретически возможно,  но слишком трудноосу­ ществимо  на  практике  из-за  очень  незначительной  разницы  в  плотности.  Разность плотностей  разделяемых  фракций  является  ключевым  фактором  качественной  сепа­ рации.

Воздух,  попавший в металл, что может случиться в процессе измельчения, будет оказывать  негативное  воздействие  на  качество  сепарации.  В  качестве  агента  обычно используется  суспензия  ферросилиция.  Так как плотность  этого  вещества достаточно высока (6,7  кг/дм3), можно достигнуть максимальной концентрации суспензии в  30-35 %  сухого  вещества.  Другим  преимуществом  является  то,  что  его  можно  уда­ лить из суспензии с помощью разделительного магнитного барабана.

Обычный  сепарационный  блок  состоит  из  вращающегося  барабана,  поддержи­ ваемого роликами  и опорным  кольцом,  с входным  и  выходным  отверстиями  вдоль его оси.  Барабан наполняется суспензией до того уровня,  при котором определенное коли­ чество суспензии с алюминием на ее поверхности может вылиться из центральной ча­ сти.  Тяжелые  металлы  опустятся  на  дно,  и  оттуда  они  будут  подняты  продольными пластинами  и выброшены в желоб или  на конвейер над уровнем жидкости.  Они  выгру­ жаются из системы через желоб и собираются в контейнеры или на ленточный конвей­ ер.  Алюминий  вместе  с  суспензией,  на  поверхности  которой  он  плавает,  попадает на  сортировочное сито.  Алюминий  остается  на сите,  а суспензия  стекает в  коллектор. Важно  удалить  весь  ферросилиций  с  поверхности  алюминия,  так  как  при  плавлении нежелательно  присутствие  дополнительных  количеств  железа,  содержащихся  в  этом материале.

На первой стадии, до загрузки материала в барабан с суспензией, неметалличе­ ские компоненты могут быть удалены в баке-отстойнике.  Плотность раствора подбира­ ется таким образом,  чтобы  все  неметаллические  материалы плавали  на  поверхности и их можно бы было удалить.  Пройдя сито для удаления жидкости, материал попадает в накопитель вместе с отходами из установки для измельчения. Удаления ферросили­ ция обычно не требуется, так как плотность раствора низкая,  а ферросилиций не вре­ дит окружающей среде.  Однако,  если это необходимо и экономически оправдано,  мо­ жет быть установлен магнитный барабан. Металлический материал собирается на дне бака-отстойника. Удаление этого материала можно осуществить при помощи так назы­ ваемой гребенки уловителя,  шнекового конвейера или ленточного конвейера.  Предпо­ чтение отдается  шнековому конвейеру или  уловителю,  так как их  конструкция  проще и легче в эксплуатации.  После отделения неметаллических примесей металл из бакаотстойника может подаваться по любому конвейеру прямо в разделительный барабан.

## 8.2.1.3 Технологические линии для механического обогащения

Некоторые материалы требуют механической обработки для увеличения содер­ жания алюминия до проведения металлургического процесса.  Это сравнимо с процес­ сом обогащения минералов,  которые обычно тоже подвергаются предварительной об­ работке для повышения содержания в них ценных веществ.  Примером может служить процесс обогащения алюминиевой руды,  из которой впоследствии получают металли­ ческий  алюминий  и  который,  например,  в случае  с бокситом,  довольно  сложен.  Про­ цессы  обогащения лома  не так сложны,  но  эффективны  и  в  целом  экономически  вы­ годны.  Это  в основном  относится к обогащению шлака.  Этот материал обычно содер­ жит  большое  количество  оксидов  и  флюса,  смешанного  с  вторичным  алюминиевым сплавом  в  виде  так  называемых  корольков  разного  размера.  Часто  шлак  снимается и  обрабатывается  очень  некачественно,  содержащийся  в  нем  алюминий  продолжает интенсивно окисляться после снятия с поверхности ванны металла уже в шлаковницах. И когда материал в конце концов попадает к плавильной установке, в нем остается уже незначительный  процент  металлического  алюминия. Поэтому  мы  более  подробно остановимся на процессе обогащения этого ценного сырья.

Материал,  содержащий  большое  количество  органических  включений,  иногда уменьшает эффективность плавки.  С целью повышения рентабельности процесса об­ работки этого материала настоятельно рекомендуется удалить нежелательные приме­ си.  Это относится и к алюминию с покрытием, в основном речь идет об использованной таре  из-под  напитков,  на  которую  нанесены  слои  пластика  и  краски.  Если  обрабаты­ вать достаточное количество такого вида лома, то удаление  покрытия становится  це­ лесообразным. Технологическая линия для этого схожа с линией для удаления масла с металлической стружки, являющейся отходами станочных работ.

## 8.2.1.4 Технологическая линия для переработки лома

Фронтальный  погрузчик с захватывающим  приспособлением доставляет лом  со склада,  и  он  помещается  на  фартучный  конвейер для  загрузки  в  шредер.  На  рисунке 8.3  показана  конструкция  установки для  переработки  лома.  Здесь  материал дробится на  маленькие  кусочки  разного  размера,  в  соответствии  со  свойствами  материала. Пыль и мелкие неметаллические компоненты уносятся воздушным потоком,  создавае-

## ИТС 11-2019

мым пылеудаляющим вентилятором.  Часть более крупных частиц будет отделена цик­ лонным  пылеуловителем,  расположенным перед блоком пылеуловителя тонкой очист­ ки.  Это может быть воздухоочиститель мокрого или сухого типа.  Так как лом,  подавае­ мый в шредер,  может быть  мокрым  или содержать некоторое количество масла,  уста­ новка  воздухоочистителя  мокрого  типа  предпочтительна  во  всех  случаях.  Материал, измельченный  установкой,  выгружается  на  ленточный  конвейер,  установленный  под ней.  Магнитный  сепаратор  встроен  в отклоняющий барабан ленточного  конвейера.  Он удаляет частицы железа  из  массы  измельченного  материала  и  направляет  их  на  раз­ грузочный  конвейер.  Крупные куски железа удаляются  надконвейерным  магнитным се­ паратором и складываются в контейнер.

Теперь измельченный материал не содержит железа и может быть отсортирован по  различным  фракциям  в  сортировочном  барабане.  Это  необходимо,  только  если разным  заказчикам  требуется  определенный  вид  фракций.  Для  прямой  переработки сортировка не требуется,  поэтому все фракции могут быть отправлены во вращающий­ ся  барабан.  Иногда лом  содержит много  неметаллических компонентов.  Разные фрак­ ции  из  сортировочного  барабана  могут  быть  отправлены  в  устройство  для  сепарации вихревыми  токами.  В  результате  будет  получен  чистый  измельченный  лом,  который может быть переработан без проблем.

Если  присутствуют  включения  не только железа,  но  и тяжелых  металлов,  таких как  медь,  свинец  и  цинк  то  необходимо  включить  дополнительные  этапы  обработки. Но это делается до сортировки лома  на различные фракции.  На  рисунке 8.2 показана типичная технологическая линия по переработке лома.

Рисунок 8.3 -  Технологическая схема процесса переработки лома: раздаточная печь: 1  -  ш редер; 2  -  магнитный сепаратор; 3 -  сито; 4 -  барабанный сепаратор; 5 -  сепаратор вихревых токов; 6 -  сито; 7 -  накопительный бункер

<!-- image -->

## 8.2.1.5  Технологическая линия для обработки шлака

Шлак -  это смесь алюминия, оксида алюминия и флюса.  Она образуется в отра­ жательной печи и удаляется из печи при съеме шлака.  При этом соскребается и часть алюминия.  Содержание металла в шлаке может достигать 70 % .  Часть алюминия,  со­ держащегося в шлаке,  может окислиться,  как только войдет в контакт с атмосферным воздухом,  если шлак содержит мало флюса и не применяются установки принудитель­ ного  охлаждения  шлака.  Так как это  экзотермический  процесс,  то  почти  весь  металл, содержащийся в центре шлаковницы,  может превратиться в оксид алюминия,  что при­ ведет к значительным потерям.  Существуют разные способы подавить это окисление. Самый простой -  разбросать шлак по рабочей площадке. Он будет быстро остывать до температуры  ниже  температуры  воспламенения,  и  окисление  останавливается.  Если охлаждение  проведено  оперативно,  то  отпадает  необходимость  в дальнейшей  обра­ ботке, так как содержание алюминия в материале может превышать 60-70 % .

## ИТС 11-2019

Хорошим,  простым решением задачи сокращения потерь металла после удале­ ния шлака из печи является использование гидравлического пресса. Шлак помещается в  контейнер с отверстиями  на дне.  Гидравлический  пресс-штемпель  выдавливает ме­ талл  из  шлака,  и  алюминий  попадает  в  изложницу,  расположенную  под  контейнером пресса.  Оставшийся шлак уплотняется в большой блок с содержанием металла менее 40 %.  Этот блок может быть отправлен прямо во вращающуюся барабанную печь.  Не­ которые  производители таких  прессов  предусматривают принудительное охлаждение пресс-штемпеля путем продувки воздуха через каналы в нем. При использовании таких прессов происходит не только  выдавливание части  алюминия  из  шлака,  но одновре­ менно и охлаждение шлака,  за счет чего экзотермическая  реакция окисления алюми­ ния в нем прекращается.  Итак, методами обработки шлака, снятого с поверхности ван­ ны,  являются выдавливание жидкого металла и сокращение, таким образом,  металли­ ческого содержимого в нем и/или его быстрое охлаждение для остановки экзотермиче­ ской  реакции  окисления  алюминия.  При  этом  в  процессе  охлаждения  происходит и предварительная сортировка.

Но это практикуется в очень редких случаях,  поэтому шлак, поставляемый на за­ воды,  которые  специализируются  на  производстве  вторичного  алюминия  из  шлаков, зачастую имеет очень низкое содержание металла.  Большая часть металла,  содержа­ щегося  в  шлаке  и  съемах,  окисляется  еще у поставщика  в течение  нескольких часов после  удаления  шлака  из  печи.  Такое  сырье  в  значительной  мере теряет  свою  цен­ ность для  переработки.  Однако даже этот шлак остается значимым сырьем.  Содержа­ ние в нем алюминия -  минимум 20-30 % ,  в среднем же оно составляет 40-50 % .  Если перерабатывающее предприятие уделит больше  внимания  процессу подготовки  шла­ ка,  то  можно  получить  хорошую  экономическую  выгоду,  обогатив  его до  содержания алюминия выше 60-70 % .

Для извлечения металла во вращающейся барабанной печи вся садка,  включая соль, должна быть доведена до температуры плавления.  Это значит,  что оксидное со­ держимое шлака разогреется так же,  как и металл. Так как условия передачи тепла во вращающейся печи для обоих материалов более или менее идентичны,  разогревание неметаллического материала приведет к повышенному потреблению энергии.  Потреб­ ление  энергии  в  процессе  обработки  в  современной  вращающейся  барабанной  печи составляет  приблизительно  600 кВтч/т  завалки.  Это  относится  к  алюминию  и  шлаку. При условии, что 1   т шлака содержит 80 %  алюминия, расход энергии в перерасчете на содержание  алюминия  составит  600 разделить на 0,8, то есть приблизительно 740 кВтч/т.  Если  содержание  алюминия  в  шлаке  только  40 % ,  энергопотребление  на тонну  металлического  алюминия  составит  уже  1500 кВтч.  Это  значительная  разница, поэтому обогащение алюминиевого шлака до плавления представляется чрезвычайно экономически выгодной задачей, особенно для шлака с низким содержанием металла.

Для  подготовки  его  к  процессу  плавки  необходимо  механическое  обогащение. На рисунке 8.4 приводится технологическая схема процесса обработки шлака.

Рисунок 8.4 -  Технологическая схема процесса обработки шлака: 1-подача; 2 -  питающий конвейер; 3 -  молотковая дробилка; 4 -  вибрационное сито; 5 -  шаро­ вая мельница; 6 -  накопительный бункер для продукта -  50 мм; 7 -  ковшовый элеватор; 8 -  накопительный бункер для продукта +50 мм

<!-- image -->

Для переработки шлаков  с  содержанием металлического  алюминия менее 40-50 %  используются  обогатительные  установки.  В  подобных  установках  шлак  под­ вергается  многократному дроблению  на  роторных  или  щековых дробилках,  измельче­ нию  на  шаровых  или  стержневых  мельницах,  сепарации  на  барабанном  грохоте  или виброситах и магнитной сепарации.

Места  пересыпок материалов,  дробилки  и  мельницы  оборудуются  принудитель­ ными  отсосами  с  последующей  подачей  аспирационного  воздуха  на  фильтровальные установки.  В  результате уже  на  первой стадии дробления  шлака за счет удаления пы­ левидной  фракции  его  оксидно-флюсовой  составляющей  начинается  обогащение  ма­ териала.

В  результате  переработки  бедных шлаков  на таких установках получается  алю­ миниевый  концентрат с содержанием алюминия  от 60 до 80 %,  пригодный для  плавки в роторных печах.

## 8.2.2 Технологическая линия для обработки стружки

Значительная часть вторичного алюминиевого сырья представляет собой струж­ ку, технологическая схема первичной обработки которой представлена на рисунке 8.5.

Рисунок 8.5 -  Технологическая схема первичной обработки стружки алюминия и алю­ миниевых сплавов

<!-- image -->

Согласно этой  схеме,  сыпучая  и  витая  стружки  складируются  раздельно.  Грохо­ чение  витой  стружки  осуществляется  с  целью  отделения  кусков  крупностью  более 100 мм,  которые  поступают  на  видовую  сортировку  сыпучей  стружки  класса  100 мм. Прошедшая  грохочение витая стружка  подвергается дроблению,  а не дробимые пред­ меты  выбрасываются  из  дробилки  и  поступают  на  сортировку.  Если  нет  возможности произвести  дробление  витой  стружки,  ее  подвергают  ручной  сортировке,  которая  за­ ключается  в  отделении  лома,  кусковых  отходов,  посторонних  предметов  и  пр.  После

сортировки  витую стружку брикетируют и  направляют на  переплавку.  Стружка  прессу­ ется в брикеты различного размера (в зависимости от имеющегося брикет-пресса).  При этом  механические  примеси  черных  металлов  и  смазочно-охлаждающие жидкости  не удаляются.  В  результате брикеты  получаются довольно сомнительного  качества и  ис­ пользуются  преимущественно для  производства  раскислителей.  В  связи  с этим  пред­ почтительным  способом  переработки  витой  стружки  является  ее  дробление  и  даль­ нейшая подготовка к плавке по схеме, применяемой для сыпучей стружки.

Прошедшая грохочение сыпучая стружка, а также стружка,  полученная в резуль­ тате  дробления  витой  фракции,  поступает  на  сушку  для  удаления  влаги  и  масел (СОЖ).  Сухая обезжиренная стружка направляется на грохочение с целью отсева зем­ листой  фракции  -3...+0 мм,  которая  затем  отправляется  заводам  черной  металлургии по специальным техническим условиям.  Очищенная от мелкой фракции стружка посту­ пает на магнитную сепарацию,  в процессе которой из нее выделяется магнитная фрак­ ция,  перерабатываемая  по  специальным  схемам.  Сухая  сыпучая  стружка,  из  которой удалены  мелкая  фракция  (-3  мм)  и  механические  примеси  черных  металлов,  идет на переплавку или брикетирование.

Выбор технологической схемы в значительной мере зависит от тех видов сырья, которые  перерабатываются  на  данном  заводе. С  целью  сокращения  капитальных и  эксплуатационных затрат  ряд  переделов  на заводах  используется  для  переработки всех  видов  сырья  (сортировка,  взвешивание,  пиротехнический  и  радиационный  кон­ троль и т. д.).  Но,  несмотря  на это,  технологические схемы  на таких заводах достаточ­ но сложны, поскольку используемое оборудование зависит от вида перерабатываемого лома  и  отходов.  Отсюда  понятно,  что  в  каждом  конкретном  случае  технологическая схема завода создается с учетом конкретных условий,  и,  как правило, эти схемы посто­ янно меняются под влиянием рынка.

Стружку,  высечку,  обрезь  труб,  проволоки,  профилей,  бракованные  полуфабри­ каты,  фольгу,  лист,  шлаки  и съемы  называют отходами.  Из всей массы отходов,  посту­ пающей  на  переработку,  максимальную долю  составляет стружка  (60 %).  Стружка со­ держит  различные  примеси:  масло,  влагу,  землистый  засор,  оксид  алюминия,  другие металлы.  Высокие сорта такого вида сырья содержат алюминия до 95 %;  в худших сор­ тах-50... 75 %.

В  качестве примера на рисунке 8.6 приведена технологическая схема подготовки и  плавки стружки. Данная схема предусматривает переработку стружки,  ее сушку и вы­ плавку алюминиевого сплава.

В зависимости от химического состава, термообработки заготовки,  вида режуще­ го  инструмента  форма  и  размеры  отдельных частиц стружки  могут  быть  различными. С точки зрения подготовки к плавке стружка делится на сыпучую и витую,  смешанную и однородную.  При  обработке  заготовок  алюминиевая  стружка  загрязняется  железом вследствие  истирания  режущего  инструмента  и  обработки  железоалюминиевых  заго­ товок,  а  также  случайными  частицами железа  из-за  небрежности  персонала.  Поэтому содержание  механических  примесей  черных  металлов  в  алюминиевой  стружке  может достигать  30 %.  Кроме  того,  стружка  загрязняется  эмульсией  и  маслом,  которые  ис­ пользуются  при  обработке  сплавов  на  станках  в  виде  смазочно-охлаждающих жидко­ стей  (СОЖ).  При  хранении  ее  на  открытом  воздухе  содержание  масла  и  влаги  может достигать  20...30%.  Чтобы  получить  высокие  технико-экономические  показатели  при переработке стружки,  ее  необходимо очистить  от влаги,  масла  и других механических

## ИТС 11-2019

примесей,  а для  полноты  извлечения железа  и увеличения удельной  насыпной  массы витую стружку подвергают дроблению.  Учитывая большой удельный  вес стружки  в об­ щем  балансе  лома  и  отходов,  для  ее  подготовки  к  плавке  применяют  специализиро­ ванные линии.

Первичной  операцией  обработки  витой  стружки  является  ее дробление.  После­ дующие  операции  обработки  дробленой  стружки  проводят  на  линиях  обезжиривания и  сушки,  которые делятся  на  линии  гидрохимического  и  термического  обезжиривания, а также центрифугирования.

Рисунок 8.6 -  Технологическая схема подготовки и плавки стружки

<!-- image -->

Линии  термического  обезжиривания  и  сушки  стружки  независимо  от  используе­ мого  основного  и  вспомогательного  оборудования  включают следующие технологиче­ ские узлы:

- -  приёма сыпучей и дробленой стружки;

- -   предварительного  грохочения  сырья для  отделения  негабаритных  включений и посторонних предметов перед сушкой;
- -  обезжиривания и сушки стружки;
- -  контрольного грохочения и отсева окалины и других отходов;
- -   магнитной  сепарации,  предназначенный  для  удаления  из  стружки  ферромаг­ нитных включений.

Вне зависимости от конструкции и компоновки оборудования линия сушки долж­ на  удовлетворять  следующим  требованиям:  влажность  стружки  после  сушки  должна быть  не  более  1   %,  содержание: СОЖ-  до  0,4%,  железа -   не  более  0,2%,  пыли и землистого засора -  не более 1   %.

Влага и масло  удаляются нагревом стружки при температуре  400...450 °С. Стружка  имеет  развитую  поверхность,  поэтому  при  нагреве  теряется  часть  металла вследствие окисления.  Разработан способ безокислительной сушки стружки.  Основной узел  установки -   вращающийся  барабан,  обогреваемый  извне  (рисунок  8.7).  Вслед­ ствие  вращения  барабана  и уклона  стружка  перемещается  со стороны загрузки  к про­ тивоположному  торцу.  Вода  при  нагреве  испаряется,  масло  в  основном  сгорает,  ча­ стично  испаряется.  Воздух  поступает  в  барабан  с  разгрузочного  конца  в  количестве, недостаточном  для  полного  сгорания  масла  с  целью  создания  восстановительной атмосферы в зоне косвенного нагрева.

Рисунок 8.7 -  Установка безокислительной сушки стружки:

<!-- image -->

1 -секция сушки и охлаждения; 2 -  зубчатый венец; 3 -  разгрузочная камера; 4 -  контактные кольца; 5 -  разгрузочная течка; 6, 9 -  опорные ролики; 7 -  упорный ролик; 8 -  привод;  10 -  ка­ мера косвенного нагрева;  11 -  форсунка косвенного нагрева;  12,  18 -  вентилятор первичного воздуха;13 -  вибрационный питатель; 14 -  тарельчатый питатель,  15 -  бункер;  16 -  индикато­ ры уровня;  17 -  вентилятор вспомогательной горелки, 19 -  форсунка; 20 -  вентилятор первич­ ного воздуха; 21  -  камера дожигания; 22 -  дымовая труба; 23 -  газоотход; 24 -  термопары; 25 секция первой зоны сушки; 26 -  камера нагрева

Безокислительная  установка  обжига  стружки  снабжена  холодильником  и   каме­ рой дожигания и представляет собой горизонтальный барабан, состоящий из трех сек­ ций:  первая обогревается снаружи газами,  образующимися в камере от сжигания топ-

лива,  вторая  имеет тепловую изоляцию  в  виде  шамотной  футеровки,  и третья  секция не  имеет  футеровки.  Камера дожигания  выполнена  в  виде  цилиндра,  футерованного шамотным  кирпичом,  и  сообщается  с  первой  зоной  барабана  газоходом.  В  ней  уста­ новлена форсунка для сжигания топлива с регулируемой подачей вторичного воздуха. Сушилка и камера дожигания работают на естественной тяге от дымовой трубы,  или на принудительной тяге, создаваемой дымососом.

Мокрая  стружка  подается  в  сушилку  питателем,  над  которым  установлена  си­ стема орошения водой и маслом.  В установке стружка подвергается трем стадиям об­ работки:  косвенный нагрев с дистилляцией масла и испарением влаги;  непосредствен­ ный нагрев, в том числе за счет сгорающих паров масла; охлаждение стружки.

Зона косвенного нагрева обогревается внешней топкой, свод которой имеет про­ рези для  распределения тепла  по длине барабана.  Тепло от сжигания топлива  нагре­ вает  стружку  в  первой  зоне  барабана  в  восстановительной  атмосфере.  Топочное устройство  обеспечивает  нагрев  барабана до температуры,  достаточной  для  испаре­ ния влаги и масла из стружки, не допуская ее перегрева.

Вторая зона не имеет внешнего обогрева,  но тепла,  накопленного стружкой,  до­ статочно для окончания процесса сушки.

Третья  зона  барабана  -  холодильник -   продувается  воздухом,  поступающим  с разгрузочного конца барабана навстречу движению стружки.  После охлаждения струж­ ки воздух поступает во вторую зону,  из которой он уносит в первую зону пары масел и воды,  где  пары  масла частично сгорают в условиях недостаточного количества кисло­ рода.  За  счет  этого  в  первой  зоне  образуется  восстановительная  атмосфера,  препят­ ствующая  окислению алюминия.  Остаток продуктов  горения  и  температурного  разло­ жения  масла  полностью  сгорает  в  камере дожигания.  Для  регулирования  количества воздуха, поступающего  в  сушильный  барабан,  на  разгрузочном  оголовке  барабана имеется регулирующее устройство (жалюзи).

Температура  в  первой  зоне -  400-450 °С,  во  второй -  250 °С,  в  камере дожига­ ния -   730-750 °С.  Эти  установки  в зависимости  от  их размеров  позволяют утилизиро­ вать тепло в количестве до (0,4-5,0) 103  кДж/ч.

Вместо сушки  стружки для  удаления  СОЖ может применяться  центрифугирова­ ние стружки.

Этот  способ  подготовки  стружки  к  плавке  является  максимально  экологически безопасным,  так как в  процессе  центрифугирования  не  используется топливо,  не тре­ буется  пылеудаления  и  газоочистного  оборудования  из-за  отсутствия  загрязняющих выбросов в атмосферу.

Линия центрифугирования состоит из следующих компонентов:

- 1.  Подающий транспортер с манипулятором загрузки.
- 2.  Барабанный грохот для разделения витой и сыпучей стружки.
- 3.  Центрифуга,  в  которую  загружается  сыпучая  стружка.  В  центрифуге  отделя­ ются вода,  масло и водная эмульсия.  Полученная эмульсия возвращается на предпри­ ятия,  с  которых  поступает  стружка,  и  после  фильтрации  повторно  используется  при механообработке заготовок.
- 4.  Магнитный сепаратор для отделения механической примеси черных металлов.

Полученная сухая отмагниченная стружка подается на плавильные агрегаты.

Вьюнообразная  стружка  с  барабанного  грохота  поступает  на  дробилку,  и  полу­ ченная дробленая стружка подается на линию центрифугирования.

## 8.2.2.1  Извлечение металла при плавке стружки

Промышленные отходы,  особенно стружка,  содержат большое количество окси­ дов,  влаги,  масла  и  других  неметаллических  примесей,  поэтому  сплавы,  приготовлен­ ные из  вторичного  сырья,  по  сравнению со сплавами  на основе  первичного алюминия несколько в большей степени загрязнены оксидами,  растворенными газами.

По  мере  совершенствования  методов  переработки  промышленных  отходов  и лома  степень  загрязненности  получаемых  сплавов  металлическими  и  неметалличе­ скими  примесями  снижается,  и  по  качеству они  все более  приближаются  к сплавам  из первичного сырья.

При плавке алюминия извлечение металла осложняется легкой окисляемостью и необратимостью реакции окисления алюминия.  Окисление алюминия прямо пропорци­ онально  температуре  и  времени,  причем  роль  последнего  преобладающая.  Поэтому режим плавки будет оптимальным при соблюдении принципа -  плавить горячо и быст­ ро.  При  плавке  отходов  металл  окисляется  больше  всего  в  период,  предшествующий расплавлению,  когда  температура  высокая,  а  поверхность  большая.  Расплавленный металл может иметь более высокую температуру,  но образование жидкой ванны резко уменьшает его поверхность,  которая к тому же прикрыта флюсом.

Плавку стружки ведут в отражательной или роторной печи.

## 8.2.2.2 Удаление покрытия

Окрашенный  материал  или  материал,  имеющий  какое-либо  другое  покрытие, направляется  на  обработку  в установку для  удаления  покрытия.  Этот этап технологи­ ческого  процесса  следует  за  измельчением  лома  и  удалением железа,  вихретоковой сепарацией,  или  сепарацией  в  тяжелой  суспензии,  либо  полностью  проходит  стадии дробления и сортировки,  как в случае с токарной и металлической стружкой.  В собран­ ной  таре  из-под  напитков  обычно  содержится  определенное  количество  стальных ба­ нок  с  алюминиевой  крышкой.  Так  что  они  являются  типичным  материалом  на  этапе удаления  покрытия  после  измельчения  и  сепарации железа.  Материал  с окрашенной поверхностью  подвергается  такой  же  операции.  Иногда  этот  материал  представляет собой  композит  из  пластмассового  покрытия  и  алюминиевых листов.  Поэтому  прежде чем  алюминий  подвергнется  операции  по  удалению  покрытия,  необходимо  удалить пластмассу при помощи вихретокового сепаратора.
